Repository: ErAgOn-AmAnSiRoHi/HEA_QA

# HEA_QA: High Entropy Alloy Question Answering System

## Overview

HEA_QA is an AI-powered question answering system designed to analyze research papers and provide insights related to High Entropy Alloys (HEAs). The system allows users to submit abstracts of scientific papers and ask questions about the materials, properties, and conditions described in those abstracts. By utilizing Retrieval-Augmented Generation (RAG), HEA_QA delivers accurate and contextually relevant answers based on the submitted content.

## Key Features

**Abstract Submission:**
- Support for both direct text input of single abstracts and batch upload via CSV files
- Automatic parsing of submitted abstracts to extract relevant information about alloys and their properties

**Question Answering:**
- Interactive interface for asking questions about submitted abstracts
- Utilizes fine-tuned language models to generate answers based on retrieved context
- Implements chunking and embedding techniques for efficient context retrieval

**Model Flexibility:**
- Toggle between a local fine-tuned model (Phi-2 with QLoRA) and API-based models (e.g., DeepSeek)
- Default configuration uses API model for higher accuracy with local model as fallback
- Optimized for domain-specific knowledge about High Entropy Alloys

**Document Management:**
- Persistent document store using Flask sessions and pickle
- Maintains processed abstracts and associated data between requests
- Includes functionality to clean old sessions and manage embeddings

**User Interface:**
- Clean, intuitive web interface built with Flask, HTML, CSS, and JavaScript
- Features include theme toggling (dark/light mode), cache cleaning, and chat history
- Responsive design for various screen sizes

**QA Pair Generation:**
- Utilizes Qwen2.5-1.5B-Instruct model to automatically generate question-answer pairs from abstracts
- Implements filtering using heuristics and model evaluation to ensure high-quality pairs
- Saves generated QA pairs for future reference and training

## Technical Details

**Backend Framework:**
- Flask (Python)

**Language Models:**
- Local: Fine-tuned Microsoft Phi-2 model with QLoRA (Low-Rank Adaptation)
- API: DeepSeek (accessed via OpenAI-compatible API)

**Vector Processing:**
- Sentence Embeddings: SentenceTransformer ('all-MiniLM-L6-v2')
- Vector Database: FAISS (Facebook AI Similarity Search)

**Core Dependencies:**
- transformers
- sentence-transformers
- flask
- flask-session
- faiss-cpu
- openai
- peft
- pandas

**Storage:**
- pickle for document persistence
- Flask sessions for user state management

**QA Generation:**
- Qwen2.5-1.5B-Instruct
- AutoModelForCausalLM
- AutoTokenizer

## Usage Instructions

1. **Submit an Abstract:**
   - Paste the abstract of a research paper into the "Submit Abstract" section
   - Alternatively, upload a CSV file containing multiple abstracts (one abstract per row, in a column labeled "Abstract")
   - Click the "Submit Abstract" button

2. **Ask Questions:**
   - Type your question in the chat input box
   - Click the send button
   - The system will retrieve relevant information from the submitted abstract and generate an answer

3. **View Extracted Data (optional):**
   - Click the "View Extracted Data" button to see a table of the parsed information from the abstract

4. **View QA Pairs (optional):**
   - Click the "See QA Pairs" button to see a table of the generated suggested question-answer pairs from the abstract

5. **Toggle Model:**
   - Use the "Toggle Model" button to switch between the local fine-tuned model and the API-based model

6. **Clean Cache:**

## File Structure

```
HEA_QA/
├── app.py             # Main Flask application file
├── models/
│   └── phi2-lora-finetuned/   # Directory containing the fine-tuned LoRA adapter
├── static/          # Contains static files (CSS, JavaScript)
│   ├── css/
│   │   └── style.css    # CSS stylesheet
│   └── js/
│       └── script.js    # JavaScript file for front-end functionality
├── templates/       # Contains HTML templates
│   └── index.html     # Main HTML template
├── requirements.txt # List of Python dependencies
├── qa_pair_gen.py   # QA Pair Generation script
├── test/            # test files
│   ├── test.csv       # CSV test file (can be uploaded through the Multiple Abstract Tab in the UI)
│   └── test.txt       # TXT test file (can be pasted in the text-area provided under the Single Abstract Tab in the UI)
└── README.md        # This file
```

<h1>Quick Info</h1>

> **Scopus_Abstracts_Dataset.csv** : This is the dataset downloaded from Elsevier Scopus. It contains three fields, namely Link, Abstract and DOI.
>   
> **NER_Extracted.json** : This is the extracted dataset from *Scopus_Abstracts_Dataset.csv* using FSP (Few Shot Prompting) tuned GPT.
>   
> **HEA_QA_DATASET.json** : This is the QA_Pairs generated from *NER_Extracted.json* and converted to SQuAD Format Dataset which is used to finetune our inference LLMs.

File: Datasets/Scopus_Abstracts_Dataset.csv (part 1 of 21)
Link,Abstract,DOI
https://www.scopus.com/inward/record.uri?eid=2-s2.0-85196717196&doi=10.1016%2fj.jallcom.2024.175310&partnerID=40&md5=3cb6484c250d4d3177bde6c8c1caa9f0,"To address the challenges posed by the high density and low plasticity at room temperature of traditional refractory high entropy alloys (RHEAs), the MoNbVTa0.5Cr RHEA was synthesized through a combination of mechanical alloying (MA) and spark plasma sintering (SPS) techniques. The effects of different sintering temperatures on the microstructure and mechanical properties of the alloy were systematically studied. The MoNbVTa0.5Cr RHEA milled up to 60 h was found to have a metastable dual-phase containing a major BCC (a = 3.1474 Å) and Nb-Ta (a = 3.3058 Å) phase. The sintered MoNbVTa0.5Cr RHEA was composed of BCC phase and a small amount of Ta2VO6 at different sintering temperatures. There were a lot of edge dislocations in the BCC matrix near the BCC/Ta2VO6 interface. With the increase of sintering temperature, the grain size of sintered MoNbVTa0.5Cr RHEA gradually increased, while the mechanical properties gradually decreased with the increase of sintering temperature. When the sintering temperature was 1500 °C, the grain size of the alloy was 2.33 μm, the yield strength was 2783 MPa, the compressive strength was 3346 MPa, and the fracture strain was 20.45 %, showing the best comprehensive properties. And the density of MoNbVTa0.5Cr RHEA was 9.11 g·cm−3 and 26 % lower than that of WNbMoTaV RHEA. The specific yield strength of MoNbVTa0.5Cr RHEA prepared in this research was 295.28 kPa·m3·kg−1, which was superior to most RHEAs reported so far. This sintered MoNbVTa0.5Cr RHEA showed an excellent room temperature compression performance, which can be attributed to the co-existence of BCC phase along with the minor Ta2VO6 phases. The high yield strength of MoNbVTa0.5Cr RHEA was mainly attributed to the substitutional solid solution strengthening of metal atoms, the interstitial solid solution strengthening of O atoms and the grain boundary strengthening of ultrafine grains, with contributions to yield strength of 41 %, 28 %, and 24 %, respectively. © 2024 Elsevier B.V.",
https://www.scopus.com/inward/record.uri?eid=2-s2.0-85193430156&doi=10.1016%2fj.compositesb.2024.111555&partnerID=40&md5=7f6284966d8c538246b2494e647ca584,"Traditional refractory high-entropy alloys (RHEAs) generally exhibit a trade-off between high-temperature strength and light weight. In present work, a novel design strategy based on tailoring element distribution is proposed to achieve excellent high-temperature strength at a density lower than 7 g cm−3. Specifically, a Ti40Nb15Mo30(NbC)15 composite was designed and prepared by powder metallurgy. The composite is found to be composed of two ultrafine-grained (UFG) phases including a body-centered cubic (bcc) solid-solution phase and a face-centered cubic (fcc) ceramic reinforcement phase (Ti, Nb)C. The as-sintered composite shows a uniform and UFG microstructure where two phases are interconnected. Due to this unique microstructure, the Ti40Nb15Mo30(NbC)15 composite displays superb specific yield strengths among surveyed RHEAs, complex concentrated alloys, and metal-matrix composites from 800 °C (243 MPa g−1 cm3) to 1000 °C (127 MPa g−1 cm3). The outstanding high-temperature compressive strength was found to be associated with high resistance to dislocation motion and strong dislocation interactions in both the bcc and fcc phases. The phase interface after hot compression remained semi-coherent, vindicating its high stability. The high-density of stable phase interfaces not only retards the dislocation motion due to the large image force near the phase boundary but also induces a high value of activation energy for diffusion. The high activation energy can further achieve significant microstructure stability even after a long-term annealing (36 h) at 1000 °C. This work provides new perspectives for the design and application of light and ultrastrong refractory complex concentrated alloys (RCCAs) by comparison to the insufficient strength of many traditional and light RCCAs. © 2024 Elsevier Ltd",
https://www.scopus.com/inward/record.uri?eid=2-s2.0-85188694051&doi=10.1016%2fj.ijrmhm.2024.106668&partnerID=40&md5=ce6563709b2bcc6c010f3d2b1480a13b,"The trade-off between high-temperature strength and room-temperature ductility represents a critical concern for practical application of refractory high-entropy alloys (RHEAs). Here, a set of five Re0.1HfxTa1.6W0.4(TaC)y refractory medium-entropy alloys (RMEAs) were fabricated using the vacuum arc melting technique, and the effect of Hf and C on the microstructures and mechanical properties of these alloys was investigated. These RMEAs exhibit excellent high-temperature strength and favorable plasticity at room-temperature. The microstructures of the Re0.1HfxTa1.6W0.4(TaC)y alloys are hypoeutectic or eutectic structures, consisting of BCC solid solution and primary and secondary carbides. The carbides can be classified into two types: M2C and MC. Hf and C have an important influence on the grain size, carbide type and spatial configuration of the alloy, and in turn, influence the mechanical properties of the alloy. For instance, the content of MC-type carbides is proportional to the addition of Hf element, whereby a higher proportion of Hf results in reduced plasticity at room-temperature and enhanced softening resistance at elevated temperatures in the alloy. The carbides and BCC matrix exhibit synergistic strengthening behavior. The ultimate compressive strength of the five Re0.1HfxTa1.6W0.4(TaC)y alloys at 1450 °C is >950 MPa, while maintaining a fracture strain exceeding 11% at room-temperature. Notably, the Re0.1Hf0.1Ta1.6W0.4(TaC)0.25 alloy demonstrates a compressive strength of 1110 MPa at 1450 °C, which is 2.3 times greater than that of the NbMoTaW alloy at 1400 °C. Additionally, the fracture strain of the Re0.1Hf0.1Ta1.6W0.4(TaC)0.25 alloy at room-temperature is 16.9%, which is 8 times higher than that of the NbMoTaW alloy. The Re0.1HfxTa1.6W0.4(TaC)y alloy exhibit excellent mechanical properties at both room and high temperatures, making it a potential candidate for applications in fields that require high strength at ultra-high temperatures. © 2024 Elsevier Ltd",
https://www.scopus.com/inward/record.uri?eid=2-s2.0-85199426321&doi=10.1016%2fS1003-6326%2824%2966536-2&partnerID=40&md5=562fc33d3771712cbe4f87e2bcea8ef1,"Refractory Mo0.5NbTiVCr0.25 high-entropy alloy coatings were fabricated on TC4 substrates using laser cladding technology. The coatings were aged at 600, 800 and 1000 °C for 24 h and then water-cooled. The phase composition, microstructure, and mechanical properties of the high-entropy alloy coatings were investigated using X-ray diffraction (XRD), scanning electron microscopy (SEM), electron backscattered diffraction (EBSD), transmission electron microscopy (TEM), Vickers hardness testing and universal friction wear testing. The results showed that high-entropy alloy coatings retained a body-centered cubic structure after different aging heat treatments. After the aging heat treatment at 800 °C, the coatings exhibited Ti-rich precipitation phases, which were verified as Ti(O,N) face-centered cubic structures by TEM technique. The optimum aging temperature was 600 °C and the hardness of the coating was HV0.2 410. The wear mechanisms of the coatings were adhesive and abrasive wear. © 2024 The Nonferrous Metals Society of China",
https://www.scopus.com/inward/record.uri?eid=2-s2.0-85189904042&doi=10.1007%2fs40195-024-01686-0&partnerID=40&md5=9f02d0cd94d35b0e94804cfead08f5c6,"Interstitial strengthening with nitrogen (N) is one of the effective ways to improve the mechanical properties of HEAs, but the effects of N on the microstructures and mechanical properties of the irradiated HEAs have not been studied extensively. Here, the microstructures and mechanical properties of N-free and N-doped Ti2ZrNbV0.5Mo0.2 HEAs before and after He irradiation were investigated. The results showed that the solid solution strengthening caused by interstitial N improved the yield strength at room temperature and 1023 K without significantly reducing plasticity. N doping significantly promoted the growth, aggregation and wider spatial distribution of He bubbles by enhancing the mobility of He atoms/He-vacancy complexes, with the average size of He bubbles increasing from 10.4 nm in N-free HEA to 31.0 nm in N-doped HEA. In addition, N-doped HEA showed a much higher irradiation hardness increment and hardening fraction than N-free HEA. Contrary to conventional materials doped with N, the introduction of N into Ti2ZrNbV0.5Mo0.2 HEA had adverse effects on its resistance to He bubble growth and irradiation hardening. The results of this study indicated that N doping may not improve the irradiation resistance of HEAs. © The Chinese Society for Metals (CSM) and Springer-Verlag GmbH Germany, part of Springer Nature 2024.",
https://www.scopus.com/inward/record.uri?eid=2-s2.0-85188069286&doi=10.1002%2fadem.202301797&partnerID=40&md5=a8ba561b3d976a9c3910d641508f755e,"Body-centered-cubic refractory high-entropy alloys are promising for high-temperature structural applications due to their exceptional properties, particularly in terms of yield strength at elevated temperatures. For certain alloy systems, such as Mo–Ti–Cr–Al, both disordered (A2) and ordered (B2) crystal structures are possible. In this particular system, a solid-state transformation from A2 to B2 during cooling occurs. For Al concentrations above ≈10 at%, B2 order is obtained from the transformation temperature down to room temperature (RT), while A2 is stable above RT below the critical Al content. Herein, two alloys from the Mo–Ti–Cr–Al system close to the transition between A2 and B2 are investigated. Nanoindentation tests reveal that the magnitude of strain rate sensitivity for both alloys is small compared to classical alloys, however, significantly temperature dependent up to the strength plateau temperatures. The yield strength plateau, which is insensitive to the strain rate, is observed at temperatures exceeding 573 K. Modeling of solid solution strengthening reproduces the experimental data in the Al-lean A2 alloys. However, the observed discontinuous increase of strength in the Al-rich B2 alloys can only be rationalized by the appearance of B2 order and to no significant other obvious strengthening mechanisms. © 2024 The Authors. Advanced Engineering Materials published by Wiley-VCH GmbH.",
https://www.scopus.com/inward/record.uri?eid=2-s2.0-85181217420&doi=10.1007%2fs11665-023-09097-5&partnerID=40&md5=9d82ce2a9f88f4dfc1e88713d0b35e60,"High entropy alloy has a wide application prospect in the field of national defense because of its unique design concept, excellent mechanical properties, and impact energy release characteristics. In this paper, HfZrTiTaNbCu x (x = 0.2/0.8) refractory high entropy alloy was studied. The static/dynamic compression experiments of HfZrTiTaNbCu x at different strain rates were carried out by universal testing machine and split Hopkinson pressure bar (SHPB), respectively. The static/dynamic compression stress–strain relationships of HfZrTiTaNbCu x with different contents of trace elements were obtained. The Johnson–Cook dynamic constitutive equation parameters suitable for HfZrTiTaNbCu x high entropy alloy were determined by fitting, and the accuracy of the dynamic constitutive equation parameters was verified by ABAQUS numerical simulation. The results showed that under quasi-static loading conditions, the I-II composite cracks occurred, and the material exhibited an obvious work hardening phenomenon. The yield strength and compressive strength of the high entropy alloy increased with the increase in Cu content, but the toughness decreased. The strain rate effect was obvious under dynamic loading. The fitting constitutive parameters can accurately predict the dynamic mechanical properties of HfZrTiTaNbCu x high entropy alloy. © 2024, ASM International.",
https://www.scopus.com/inward/record.uri?eid=2-s2.0-85175016758&doi=10.1016%2fj.commatsci.2023.112612&partnerID=40&md5=db0dc2f2e00fbea682334d059ef9329d,"This paper details an alloy design effort by machine learning (ML) attempting to design novel refractory high entropy alloys (RHEAs) with exceptional mechanical properties at elevated temperatures and good room temperature ductility. For this purpose, four datasets were generated by mining the data available in literature, containing room temperature strength, high temperature strength, room temperature ductility and hardness, which were trained by three different ML models, namely the support vector regression, random forest, and artificial neural network. As a result, three novel RHEA compositions were predicted, and their performances were experimentally validated. Specifically, the Ti8Nb21Zr27Ta13Mo19V12, Ti10Nb19Zr15Ta43Mo7V6, and Ti10Nb20Zr37Mo21V12 RHEAs were produced and subjected to room-temperature and high-temperature compression, and room-temperature hardness tests, which have demonstrated that especially the Ti8Nb21Zr27Ta13Mo19V12 and the Ti10Nb20Zr37Mo21V12 RHEAs exhibit both high strength at elevated temperatures and good room-temperature ductility. The current study not only contributes to the literature by presenting three novel RHEAs, but also constitutes an encouraging example of efficient alloy design by ML for demanding applications. © 2023 Elsevier B.V.",
https://www.scopus.com/inward/record.uri?eid=2-s2.0-85196182483&doi=10.1016%2fj.msea.2024.146828&partnerID=40&md5=e9a1bd745f11da82a2debbad177896ca,"Recently, Al-containing refractory high/medium-entropy alloys (RH/MEAs) have attracted special attention from materials scientists worldwide. Some of these alloys demonstrated an excellent combination of high-temperature strength and room-temperature tensile ductility provided by the formation of a structure consisting of body-centred cubic (bcc) matrix and B2 nanodomains/particles. However, oxidation resistance and phase stability, and, more importantly, the resulting mechanical properties of the Al-containing RH/MEAs, which are critical characteristics for high-temperature structural materials, remain unexplored. Herein, these aspects were extensively investigated for the Al7.5(NbTiZr)92.5 (in at%) alloy having an initial bcc + B2 structure. The alloy was subjected to long-term (500 h) annealing or oxidation tests at 600, 700, and 800 °C followed by the evaluation of mechanical properties during uniaxial tension at 22 and 600 °C. Microstructural studies of the specimens exposed to long-term annealing showed the formation of Zr5Al3 particles that precipitated along the grain boundaries and within grain interiors. The volume fraction of these particles was the highest (∼16 %) after annealing at 600 °C and the lowest (∼0.5 %) after annealing at 800 °C. Oxidation tests revealed that the alloy was prone to pesting phenomena, which intensified with the temperature. The alloy could sustain pesting only up to 10 h at 600 °C, while it experienced a complete disintegration into powder after 5 h at 800 °C. The poor oxidation resistance originated from the formation of volumetric, non-protective (Al,Nb,Ti,Zr)O4 oxide. While insignificantly affecting the strength, long-term annealing or oxidation deteriorated the ductility of the Al7.5(NbTiZr)92.5 alloy both at 22 and 600 °C. The Zr5Al3 phase embrittled the alloy after long-term annealing at 600 or 700 °C, but marginally reduced the ductility in the 800°C-annealed specimens due to the low volume fraction and relatively homogeneous distribution of this phase. The oxidation for 1 h decreased the room-temperature ductility owing to the premature macroscopic localisation of plastic deformation induced by synergistic effects from the volumetric (Al,Nb,Ti,Zr)O4 oxide. This study highlights the necessity for the examination of a set of properties of promising RH/MEAs to critically assess perspectives of these alloys to find applications as new high-temperature materials in aircraft and aerospace sectors. © 2024 Elsevier B.V.",
https://www.scopus.com/inward/record.uri?eid=2-s2.0-85204777920&doi=10.1016%2fj.ijrmhm.2024.106884&partnerID=40&md5=3bf90cfa85d121e6e6fa435300e6ee4f,"Machine learning has been widely applied to materials research with the development of artificial intelligence. Here, a new framework mainly based on the LightGBM algorithm was proposed, which predicted the yield strength of refractory high-entropy alloys (RHEAs) in various temperatures. The features of T, D·B, μ, Smix, Gmix and r were recognized as the optimal feature set by several feature screening methods. The framework displayed good prediction results with a coefficient of determination (R2) of 0.9605 and a root mean square error (RMSE) of 111.99 MPa in the test set. A series of RHEA samples validated the generalization of this framework. SHAP with pearson correlation constant (PCC) and maximal information coefficient (MIC) interpreted the framework and analyzed the intrinsic mechanism of features on yield strength, discovering a novel μ-D·B-Gmix design strategy for obtaining RHEAs with enhanced yield strength. Both TiTaNbHfNi0.25 and TiTaNbHfNi0.5 alloys were fabricated as the experimental verification for this framework which showed 1230 and 1311 MPa yield strength with the predicted errors of 6.3 % and 3.7 %. The validations above demonstrated the excellent performance of the present framework and the effectiveness of such a strategy. © 2024",
https://www.scopus.com/inward/record.uri?eid=2-s2.0-85174854085&doi=10.1016%2fj.msea.2023.145841&partnerID=40&md5=4ee26bc3621fcf12ced021cfe8c682ca,"Refractory multiple-principal element alloys (RMEAs) systems have drawn particular attentions in recent years due to their great potential for high-temperature application. However, most of RMEAs exhibit tensile brittleness, oxidation, and phase decomposition, which limit their potential applications. Hence, developing new RMEAs with excellent ductility has become one of the urgent tasks for RMEAs’ applications. Here, a ductile VNbTa equiatomic RMEA has been fabricated by vacuum arc melting. The VNbTa alloy exhibits high tension strength (σ0.2 = 1033 MPa), outstanding fracture elongation (εf >19 %), super rolling formability (>80 % thickness reduction), and work hardening at room temperature (RT). The high strength of VNbTa alloy is mainly associated with solid solution strengthening and local lattice distortion induced by the misfits of atomic sizes and mechanical moduli of various elements. The super formability of VNbTa alloy attributes to the mobility of a/2<1 1 1>-type dislocations and the formation of kink bands at RT. This study not only clarifies the phase stability, lattice distortion, strengthening, elastic and plastic mechanisms of the ductile VNbTa alloy by combining experiments and theoretical calculations, but also provides more helpful information to design RMEAs with superior ductility at room temperature. © 2023 Elsevier B.V.",
https://www.scopus.com/inward/record.uri?eid=2-s2.0-85203180005&doi=10.1038%2fs41598-024-70500-9&partnerID=40&md5=401ae153bac2e42422aa827dd6869eb6,"We study the effects of the chemical short-range order (SRO) on the thermal conductivity of the refractory high-entropy alloy HfNbTaTiZr using atomistic simulation. Samples with different degrees of chemical SRO are prepared by a Monte Carlo scheme. With increasing SRO, a tendency of forming HfTi and TiZr clusters is found. The phonon density of states is determined from the velocity auto-correlation function and chemical SRO modifies the high-frequency part of the phonon density of states. Lattice heat conductivity is calculated by non-equilibrium molecular dynamics simulations. The heat conductivity of the random alloy is lower than that of the segregated binary alloys. Phonon scattering by SRO precipitates might be expected to reduce scattering times and, therefore, decrease thermal conductivity. We find that, in contrast, due to the increase of the conductivity alongside SRO cluster percolation pathways, SRO increases the lattice heat conductivity by around 12 %. This is expected to be a general result, extending to other HEAs. © The Author(s) 2024.",10.1038/s41598-024-70500-9
https://www.scopus.com/inward/record.uri?eid=2-s2.0-85204870228&doi=10.1016%2fj.matchar.2024.114346&partnerID=40&md5=5415d68601e2e96334b6bde877e41308,"Refractory High-Entropy Alloys (RHEAs) have been presented as attractive materials for high-temperature applications, such as combustion engines for the aerospace sector, due to the possible service temperature increase, which can result in superior yield of the combustion itself. This work presents the combination of CALPHAD simulations with the in-situ alloying of the MoNbTaW system by Direct Energy Deposition (DED) for a high-throughput screening of RHEAs. CALPHAD simulations show that the addition of V and Ti allows a single-phase BCC structure to be kept. For the DED setup available, MoNbTaW single-track deposits were optimised through Response Surface Methodology. Afterwards, in-situ alloying with V was conducted. Microstructural characterisation was assessed at room temperature through SEM/EDS, and the mechanical characterisation was performed at room temperature (RT), 350 °C and 700 °C, through nanoindentation tests. The microstructural characterisation shows that alloying up to 40 at.% V to the base system allows to keep a single-phase structure; however, some segregations are observed. Mechanical characterisation revealed that V alloying of 22 % promotes a 93 % increase in hardness at RT and a 150 % increase at 700 °C. This study contributes to increasing the practical knowledge of RHEAs, thus accelerating the application of these alloys in aerospace applications. © 2024 The Authors",10.1016/j.matchar.2024.114346
https://www.scopus.com/inward/record.uri?eid=2-s2.0-85200444297&doi=10.1016%2fj.jallcom.2024.175765&partnerID=40&md5=297e96157b3ae33b38633fe5c3180a9c,"Refractory metals such as Ti, Zr, Hf, V, Nb, and Ta can dissolve oxygen up to 33 %, 29 %, 20 %, 17 %, 9 %, and 5.7 %, respectively, at high temperatures. The high solubility of oxygen causes brittleness in these metals. When designing a refractory high entropy alloy, efforts should be focused on reducing oxygen solubility. We find that the high solubility of oxygen is related to the thermodynamic stability of oxygen interstitials in pure refractory metals. To understand the impact of alloy composition on oxygen solubility in refractory alloys, we examine the thermodynamic stability of oxygen interstitials across various refractory binary alloys. Using first-principles Density Functional Theory (DFT), we calculate the Oxygen Interstitial Formation Energy (OIFE) of nine refractory metals and their 24 equiatomic binary alloys. The OIFE is determined by the bond strength between oxygen and the nearest neighbor (NN) metal atoms. It is a strong function of the nature of NN atoms that surround the interstitial site rather than the overall composition of the alloy. For a given alloy, the OIFE can vary based on the NN atoms around the oxygen interstitial. These observations indicate that an alloy with even a small amount of metal of high oxygen affinity (or highly negative OIFE), like Ti, can result in the high stability of oxygen in specific interstitial sites where the nearest neighbors are predominantly Ti atoms. It also explains Re as a choice of alloying elements to ductilize W instead of Ti. Although both Ti and Re alloying in W similarly improve its ductility, Ti's tendency to stabilize oxygen interstitials makes the W-Ti alloy brittle, while Re does not stabilize oxygen interstitials. © 2024 Elsevier B.V.",10.1016/j.jallcom.2024.175765
https://www.scopus.com/inward/record.uri?eid=2-s2.0-85203543125&doi=10.1016%2fj.wear.2024.205572&partnerID=40&md5=da7576c43da7685882690c8ced6b6be1,"The refractory high-entropy alloys (RHEAs) exhibit great potential as structural components for aerospace equipment. However, their lack of wear resistance and increased coefficient of friction at room temperature (RT) impose limitations on their practical applications. Therefore, further enhancements are required to improve their friction and wear properties under RT. In this context, the development of NbMoWTa(h-BN)x RHEA ceramic composites in this work offers a viable solution to address this issue. Experimental results demonstrate that the addition of h-BN leads to the in-situ generation of (Nb,Ta)N/(Nb,Ta)2N and (Nb,Ta)B2 ceramic phases, significantly enhancing the hardness and wear resistance of the composites. The wear rate of NbMoWTa(h-BN)0.5 reaching as low as 1.32 × 10−8 mm3/Nm, which is four orders of magnitude lower than that of the RHEA. The NbMoWTa RHEA exhibits significant adhesive wear, which can be effectively mitigated in composites through the uniform dispersion of ceramic phase particles with lower mean free path. The abrasive particles primarily interact with the hard strengthening phase, effectively inhibiting plastic deformation in their vicinity. Consequently, the reduced mean free path between the ceramic phases limits the likelihood of metal matrix removal. Subsequently, aided by the presence of ceramic phases, the spontaneous formation of protective third bodies further inhibit surface material removal and ultimately ensures exceptional wear resistance. © 2024 Elsevier B.V.",10.1016/j.wear.2024.205572
https://www.scopus.com/inward/record.uri?eid=2-s2.0-85206533955&doi=10.1016%2fj.matchemphys.2024.130054&partnerID=40&md5=0346bd8c293242552f7efdf335a93b91,"WMoTaNb RHEA has been manufactured using vacuum levitation melting. The as-cast WMoTaNb RHEA has equiaxed grains with a mean grain size of 71.4 μm, and the analysis of the experimental results of thermal conductivity, thermal expansion, and TG-DSC suggests that the as-cast WMoTaNb RHEA has excellent stability at elevated temperature above 1400 °C. This result experimentally explains the previous research on phase and microstructure stability. This study can provide experimental evidence for the high-level stability and help explain the elevated temperature mechanical behaviors of the as-cast WMoTaNb RHEA at elevated temperatures. © 2024 Elsevier B.V.",10.1016/j.matchemphys.2024.130054
https://www.scopus.com/inward/record.uri?eid=2-s2.0-85199880141&doi=10.1016%2fj.scriptamat.2024.116285&partnerID=40&md5=a3d226f8f72c1c7f67b53d0ccb0d1767,"Refractory high-entropy alloys (RHEAs) exhibit exceptional high-temperature mechanical properties, and their structural stability is primarily influenced by grain boundaries (GBs). However, it remains challenging to accurately quantify the grain boundary energy (GBE) in RHEAs. Herein, we introduce a quantitative descriptor for point-to-point prediction of GBEs in RHEAs based on local element concentration and valence-electron numbers. Our results demonstrate that the role of the constituent elements on GBEs is primarily determined by their valence-electron numbers in RHEAs. These findings are derived from the cohesive energy and atomic structure of the elements within the framework of the broken-bond model, as well as the differential contributions of s-electrons and d-electrons. The model establishes a structure-property relationship between local element concentration and GBEs, with the prediction consistent with experimental and theoretical results, which is crucial for evaluating the GB stability of RHEAs and facilitating the development of high-performance alloys. © 2024 Acta Materialia Inc.",10.1016/j.scriptamat.2024.116285
https://www.scopus.com/inward/record.uri?eid=2-s2.0-85204199471&doi=10.1016%2fj.jmrt.2024.09.131&partnerID=40&md5=5166957bec1469dbb62b01162da75636,"Refractory high-entropy alloys (RHEAs) have emerged as frontier materials for high-temperature structural applications due to their exceptional mechanical properties and thermal stability. This review aims to provide a comprehensive and in-depth summary of the latest research progress in the field of RHEAs. By systematically analyzing 253 publications since 2022, this review presents a panoramic overview of the current research status in the field of RHEAs, covering aspects from alloy design, microstructure, processing techniques, mechanical behavior, to physicochemical properties. Key strengthening and toughening mechanisms, such as solid solution strengthening, precipitation strengthening, and grain boundary strengthening, are extensively analyzed. The high-temperature mechanical performance, oxidation resistance, and adaptability of RHEAs in extreme environments including corrosion and irradiation, are critically reviewed, and the potential application value of these research findings in aerospace, nuclear energy, biomedical, and other fields is discussed. Simultaneously, the multidisciplinary characteristics of RHEAs research has revealed the trend of the field evolving from fundamental research to practical applications. Furthermore, with the aid of advanced characterization techniques and computational methods, the review elucidates the controlling effects of chemical short-range order, defect structures, and other factors on the performance evolution of RHEAs, highlighting the importance of multi-principal element synergistic effects. Based on summarizing the key scientific issues and technological bottlenecks faced by RHEAs, the article provides a forward-looking perspective on future research directions, emphasizing development strategies that integrate computation and experiments, and accelerate the transformation of fundamental research into engineering applications, thus providing insights and guidance for developing a new generation of high-performance RHEAs. © 2024 The Authors",10.1016/j.jmrt.2024.09.131
https://www.scopus.com/inward/record.uri?eid=2-s2.0-85202290083&doi=10.1016%2fj.ijrmhm.2024.106857&partnerID=40&md5=115f825ff169c4def27dba444ae4b982,"To increase strength and decrease density of traditional refractory high-entropy alloys (RHEAs), the MoNbVTa0.5Crx RHEAs were synthesized by mechanical alloying (MA) and spark plasma sintering (SPS). The effect of Cr content on microstructure and mechanical properties of the MoNbVTa0.5Crx RHEAs was systematically studied. The results showed the addition of Cr could refine the microstructure, decrease density and increase strength of RHEAs. The microstructure of the sintered alloy was composed of BCC phase and a small amount of oxide phase (Ta2VO6), and Ta2OV6 (200) has a semi-coherent relationship with BCC phase (110), with a lattice mismatch degree of 7.34 %. The compressive yield strength of the MoNbVTa0.5Crx RHEAs initially increased and then decreased with increasing Cr content. The MoNbVTa0.5Cr0.75 RHEAs demonstrated the best mechanical properties, and the compressive yield strength and ultimate compressive strength at room temperature were 3180 MPa and 3596 MPa, respectively, which were far higher than traditional WNbMoTaV RHEAs. And the density of MoNbVTa0.5Cr0.75 RHEAs was 21 % lower than that of sintered WNbMoTaV RHEAs. The strengthening mechanism of sintered MoNbVTa0.5Crx RHEAs involved O/C atoms interstitial solid solution strengthening, grain boundary strengthening, and metal atoms solid solution strengthening, while the contribution of oxide precipitation strengthening was negligible. © 2024",10.1016/j.ijrmhm.2024.106857
https://www.scopus.com/inward/record.uri?eid=2-s2.0-85204193377&doi=10.1016%2fj.intermet.2024.108497&partnerID=40&md5=cfb4903df2218cbeaab8a895ade4c63f,"VNbTa refractory medium-entropy alloy (RMEA) with extraordinary strength-ductility synergy and rolling formability was deemed as an ideal structural material suitable for industrial applications, whereas the tribological performance has been still unclear. Therefore, this work employed a ball-on-disc tribometer to evaluate friction and wear properties of VNbTa alloy at various temperatures. It was surprisingly found that, at 800 °C, the alloy exhibits exceptional tribological performance with the coefficient of friction (COF) of 0.13 and wear rate of 3.9 × 10−6 mm3/Nm. Our results indicated that the mild friction and wear at 800 °C are mainly attributed to the durable lubrication of in-situ molten V2O5 as well as good load-bearing capacity of hard oxide scale. © 2024 Elsevier Ltd",10.1016/j.intermet.2024.108497
https://www.scopus.com/inward/record.uri?eid=2-s2.0-85206524615&doi=10.1016%2fj.jallcom.2024.177046&partnerID=40&md5=f13f478821d0059909eeb5bc4e38ca8b,"Refractory high entropy TiTaZrHfW-N/Si3-N4 nano-layered alloy thin films are investigated to study the effect of nano-layered architecture and silicon (Si) mean content on their structural, mechanical, thermal properties and oxidation behavior. The films are deposited using direct current (DC) magnetron sputtering of separate Si and TiTaZrHfW targets. The Si mean content is controlled by tailoring the power discharge applied to the Si target. The deposition process led to a nano-layered architecture where Si3N4 (amorphous) and TiTaZrHfW-N (nano-crystalized NaCl FCC type structure) are alternated. By increasing the thickness of Si3N4 nano-layers, the Si mean content increases. All coatings are found to have good thermal stability after annealing under vacuum at 900 °C. Increasing Si mean content reduces the film's hardness; however, the annealing treatment at 900 °C improves it. A super-hardness of 41 GPa is found for the post-annealed Si-free film. Si3N4 nano-layers enhance the oxidation resistance at elevated temperatures of 600, 700, and 800 °C. This oxidation resistance is further enhanced by increasing the nano-layer's period and also by increasing the density of the films. © 2024 The Authors",10.1016/j.jallcom.2024.177046
https://www.scopus.com/inward/record.uri?eid=2-s2.0-85203281472&doi=10.1088%2f1361-648X%2fad7437&partnerID=40&md5=8df6a60153f1f0b27a72634297f618ab,"This work uses first-principles calculations to investigate the phase stability, thermophysical and mechanical properties of refractory high entropy alloys (RHEAs) at finite temperatures. On the basis of plane wave quasi-potential and density functional theory, construct the structure model of a solid solution. The TiMoNbX (X = Cr, Ta, Cr and Ta) RHEAs have been determined to preserve a single body-centered cubic solid solution structure by calculations and the equilibrium lattice parameters and elastic modulus are consistent with experimental data obtained by laser cladding, which is combined with TC4 (Ti-6Al-4V) substrate. Using the quasi-harmonic Debye-Grüneisen model, the thermophysical characteristics of three RHEAs are investigated. The Voigt-Reuss-Hill scheme is used for calculating the Young’s modulus (E), bulk modulus (B), shear modulus (G), and Poisson’s ratio (ν), which indicates that all three RHEAs are ductile materials. Additionally, the modulus and hardness of materials decrease as temperature rises, whereas the properties of TiMoNbX RHEAs are predicted, as the nanoindentation hardness values at room temperature are comparable to, and slightly higher than the calculated values. © 2024 IOP Publishing Ltd. All rights, including for text and data mining, AI training, and similar technologies, are reserved.",10.1088/1361-648X/ad7437
https://www.scopus.com/inward/record.uri?eid=2-s2.0-85207946869&doi=10.1016%2fj.intermet.2024.108549&partnerID=40&md5=600865cc8b709f36f068075ccfe4ecba,"AlCrMoNbTi high entropy alloy (HEA) has the potential to be an excellent oxidation-resistant refractory high entropy alloy (RHEA) but has been limited by an undesirable oxide layer structure. In this work, the initial oxidation behavior of AlCrMoNbTi HEA was investigated by a combination of experiments and DFT calculations. The results indicate that O atoms tend to occupy the adsorption sites containing Ti atoms. Consequently, Ti atoms are more prone to combine with O atoms, resulting in the formation of compounds, which impedes the formation of protective oxides, such as Al2O3 and Cr2O3. Meanwhile, calculations indicate that Cr atoms can form stable Cr-O bonds in a Ti-rich environment, which can be exploited to improve oxidation resistance by modifying the Cr-rich oxide layer. © 2024 Elsevier Ltd",10.1016/j.intermet.2024.108549
https://www.scopus.com/inward/record.uri?eid=2-s2.0-85209199705&doi=10.1038%2fs41524-024-01457-6&partnerID=40&md5=43b48aeb31c7dc300286e0105da9e815,"Lightweight refractory high-entropy alloys (LW-RHEAs) hold significant potential in the fields of aviation, aerospace, and nuclear energy due to their low density, high strength, high hardness, and corrosion resistance. However, the enormous composition space has severely hindered the development of novel LW-RHEAs with excellent comprehensive performance. In this paper, an machine learning (ML)-based alloy design strategy combined with a multi-objective optimization method was proposed and applied for a rational design of Al-Nb-Ti-V-Zr-Cr-Mo-Hf LW-RHEAs. The quantitative relation of “composition-structure-property” was first established by ML modeling. Then, feature analysis reveals that Cr content greater than 12 at.% is a key criterion for alloys with high corrosion resistance. The phase structure, density, melting point, hardness and corrosion resistance of the alloys were screened layer by layer, and finally, three LW-RHEAs with superb hard and corrosion resistance were successfully designed. Key experimental validation indicates that three target alloys have densities around 6.5 g/cm3, and all alloys are disordered bcc_A2 single-phase with the highest hardness of 593 HV and the largest pitting potential of 2.5 VSCE, which far exceeds all the literature reports. The successful demonstration in this paper clearly demonstrates that the present design strategy driven by the ML technique should be generally applicable to other RHEA systems. © The Author(s) 2024.",10.1038/s41524-024-01457-6
https://www.scopus.com/inward/record.uri?eid=2-s2.0-85200570066&doi=10.1016%2fj.apsusc.2024.160878&partnerID=40&md5=984047153fa0f5f98d859d46a9735fa1,"Al20V20Cr20Nb(40-x)Mox Refractory High Entropy Alloys (RHEAs) coatings were applied to Ti6Al4V surfaces via laser cladding. These coatings, primarily in a single BCC phase with dendritic microstructures, demonstrated varied wear resistance. Notably, the Al20V20Cr20Nb10Mo30 exhibited the highest wear resistance, achieving a wear rate reduction of 98.35 % and 99.28 % compared to uncoated Ti6Al4V and the Al20V20Cr20Nb30Mo10 coating, respectively. This superior performance is attributed to the formation of a dense oxide film and the beneficial presence of rod-like Al2(MoO4)3 and Cr2(MoO4)3 oxides, which enhance mechanical clamping at the surface. The study highlights the critical role of rapid oxide film formation at 600 °C in enhancing the high-temperature wear resistance of Ti6Al4V, offering insights into the tribological behaviour of RHEA coatings under extreme conditions. © 2024 Elsevier B.V.",10.1016/j.apsusc.2024.160878
