Repository: ErAgOn-AmAnSiRoHi/HEA_QA

<h1>Quick Info</h1>

> **Scopus_Abstracts_Dataset.csv** : This is the dataset downloaded from Elsevier Scopus. It contains three fields, namely Link, Abstract and DOI.
>   
> **NER_Extracted.json** : This is the extracted dataset from *Scopus_Abstracts_Dataset.csv* using FSP (Few Shot Prompting) tuned GPT.
>   
> **HEA_QA_DATASET.json** : This is the QA_Pairs generated from *NER_Extracted.json* and converted to SQuAD Format Dataset which is used to finetune our inference LLMs.

File: Datasets/Scopus_Abstracts_Dataset.csv (part 2 of 21)
Link,Abstract,DOI
https://www.scopus.com/inward/record.uri?eid=2-s2.0-85185961260&doi=10.1038%2fs41467-024-45639-8&partnerID=40&md5=842f3cce113803ddb32c18d5652c450e,"Refractory high-entropy alloys (RHEAs) are of interest for ultrahigh-temperature applications. To overcome their drawbacks — low-temperature brittleness and poor creep strength at high temperatures — improved fundamental understanding is needed. Using experiments, theory, and modeling, we investigated prototypical body-centered cubic (BCC) RHEAs, TiZrHfNbTa and VNbMoTaW. The former is compressible to 77 K, whereas the latter is not below 298 K. Hexagonal close-packed (HCP) elements in TiZrHfNbTa lower its dislocation core energy, increase lattice distortion, and lower its shear modulus relative to VNbMoTaW whose elements are all BCC. Screw dislocations dominate TiZrHfNbTa plasticity, but equal numbers of edges and screws exist in VNbTaMoW. Dislocation cores are compact in VNbTaMoW and extended in TiZrHfNbTa, and different macroscopic slip planes are activated in the two RHEAs, which we attribute to the concentration of HCP elements. Our findings demonstrate how ductility and strength can be controlled through the ratio of HCP to BCC elements in RHEAs. © The Author(s) 2024.",10.1038/s41467-024-45639-8
https://www.scopus.com/inward/record.uri?eid=2-s2.0-85192447750&doi=10.1038%2fs41467-024-47927-9&partnerID=40&md5=56c0a5de01ed8f9d27a00a5a52daba43,"Diffusion involving atom transport from one location to another governs many important processes and behaviors such as precipitation and phase nucleation. The inherent chemical complexity in compositionally complex materials poses challenges for modeling atomic diffusion and the resulting formation of chemically ordered structures. Here, we introduce a neural network kinetics (NNK) scheme that predicts and simulates diffusion-induced chemical and structural evolution in complex concentrated chemical environments. The framework is grounded on efficient on-lattice structure and chemistry representation combined with artificial neural networks, enabling precise prediction of all path-dependent migration barriers and individual atom jumps. To demonstrate the method, we study the temperature-dependent local chemical ordering in a refractory NbMoTa alloy and reveal a critical temperature at which the B2 order reaches a maximum. The atomic jump randomness map exhibits the highest diffusion heterogeneity (multiplicity) in the vicinity of this characteristic temperature, which is closely related to chemical ordering and B2 structure formation. The scalable NNK framework provides a promising new avenue to exploring diffusion-related properties in the vast compositional space within which extraordinary properties are hidden. © The Author(s) 2024.",10.1038/s41467-024-47927-9
https://www.scopus.com/inward/record.uri?eid=2-s2.0-85210277878&doi=10.3390%2fma17225429&partnerID=40&md5=8da7e940282e0de74e0d75bac20dc27f,"Refractory superalloys (RSAs) are promising candidates for high-temperature, high-strength applications. Two-phase RSAs containing body-centered cubic (BCC) and ordered B2 phases are among the more promising candidates. Systems containing Ru-based B2 precipitates exhibit stable two-phase microstructures at temperatures in excess of 1600 °C. The present study experimentally investigated one potential foundational ternary system for these alloys, Nb-Ti-Ru. Two alloys, (Nb3Ti)0.85Ru0.15 and (Nb4Ti)0.85Ru0.15, were studied to determine phase equilibria and properties at temperatures between 900 °C and 1300 °C. The B2 phase was found to be dominated by RuTi ordering, although considerable Nb solubility was observed up to 18 mol %. The Nb-rich BCC matrix contained up to 15 mol % Ru and 20 mol % Ti. Although a two-phase microstructure of B2 precipitates in a BCC matrix was confirmed, the distribution of elements in the two phases resulted in a larger lattice misfit than expected. The results obtained in this investigation provide valuable information for the future development of RSAs utilizing Ru-based B2 strengthening precipitates. © 2024 by the authors.",10.3390/ma17225429
https://www.scopus.com/inward/record.uri?eid=2-s2.0-85209100455&doi=10.1016%2fj.matchar.2024.114552&partnerID=40&md5=4bf44c836110753c327217b32f66abac,"A new lightweight refractory high-entropy alloys were prepared by introducing Si element into AlMo0.5NbTiV alloy. The effects of Si content on microstructural evolution, density and high temperature mechanical properties were analyzed. The results show that the addition of Si leads to the formation of hard and brittle M5Si3-type (M = Ti and Nb) phase at the grain boundary of the matrix, which gradually transforms the alloys from a single body centered cubic (BCC) structure to a dual-phase structure. While the density of AlMo0.5NbTiVSix alloys decreases from 6.01 to 5.59 g/cm3 with the increase of Si content, and the mechanical properties are also significantly improved, AlMo0.5NbTiVSi0.5 alloy has the best yield strength of 1428 and 390 MPa at 1073 K and 1273 K, respectively. Among them, AlMo0.5NbTiVSi0.1 alloy has the best compression ductility strain at 1073 K, up to 22.2 %, indicating that the addition of appropriate Si can improve the compression ductility of the alloy, which is also caused by the combination of grain refinement and the appearance of eutectic structure. On the one hand, the segregation of Si elements at grain boundaries results in slow growth of the primary crystal, which inhibits the growth of grains. On the other hand, the eutectic structure composed of M5Si3 and BCC is distributed at the grain boundary, which is not conducive to the growth of grains, and the combined effect of the two eventually leads to the grain refinement. The strengthening mechanisms of the alloys can be attributed to the second phase strengthening, solid solution strengthening and grain refinement strengthening. In addition, the softening of the alloys at 1273 K is caused by dynamic recovery and dynamic recrystallization, and the dynamic recovery is the main softening mechanism. © 2024 Elsevier Inc.",10.1016/j.matchar.2024.114552
https://www.scopus.com/inward/record.uri?eid=2-s2.0-85205375670&doi=10.1016%2fj.mtla.2024.102241&partnerID=40&md5=ad3b221eaab9d7d7ed0eec703862476c,"Pre-alloyed powder, which is primarily used in laser powder bed fusion (LPBF), has the disadvantages of requiring time and high manufacturing costs. To overcome these limitations, in-situ alloying, which mixes pure elemental powders and alloys them in real-time during the LPBF process, has attracted attention. In particular, manufacturing high entropy alloys (HEA) containing high-melting-point refractory elements through in-situ alloying presents considerable challenges. In this study, a non-equiatomic single body-centered cubic (BCC) solid-solution HEA was fabricated via in-situ alloying with Ti, Nb, Mo, Ta, and W powders through the LPBF process. Specifically, by applying a high volumetric energy density (VED), we successfully mitigated the segregation of constituent elements, leading to an enhanced crystallographic texture. Consequently, the reduction in the residual stress and high-angle grain boundary (HAGB) density progressed, contributing to an increased relative density. Thus, this study marks a pioneering endeavor for in-situ alloyed HEA fabrication via LPBF, illustrating the efficacy of in-situ alloying utilizing mixed powders. © 2024 The Author(s)",10.1016/j.mtla.2024.102241
https://www.scopus.com/inward/record.uri?eid=2-s2.0-85210297118&doi=10.1016%2fj.ijrmhm.2024.106977&partnerID=40&md5=09c19483d130afec979bf5c8b0e1942e,"Refractory metal carbides, usually fabricated via solid state reactions, require precise control of their reactants and temperature, especially when they enter a complex compositional space, like high-entropy (multi-component) carbides. In this work, the solid-state reactions of tungsten based refractory metal carbides M-W-C (M = Ti, Zr, Hf, V, Nb, Ta) are systematically studied through first-principles thermodynamic calculations and percolation simulations, and its relationship with symmetric principles is unraveled. Symmetric hierarchy is defined by the group-subgroup Bärnighausen tree and the gap in their space group number. It suggests MC and WC/W2C are two possible reactants to form the highest symmetric M-W-C ternary carbides, and indicates the larger the gap in their space group number, the harder the reactions. From the symmetric hierarchy, we found the reaction path from MC to M-W-C ternary carbides is the most probable, supported by the Gibbs reaction free energy. Carbon percolation within the metal framework plays another role in the solid-state reactions of tungsten based refractory metal carbides. It reveals the phase transition from M6W6C to M3W3C undergoes a transient M2W2C. The success in predicting the phase relationship of M-W-C ternary system offers a new paradigm for the design and synthesis of high-entropy carbides, nitrides, and oxides. © 2024 Elsevier Ltd",10.1016/j.ijrmhm.2024.106977
https://www.scopus.com/inward/record.uri?eid=2-s2.0-85209661375&doi=10.1016%2fj.jallcom.2024.177665&partnerID=40&md5=59fd46e1dc6cb4f8805e15a0856e52d3,"Incorporating light elements into refractory high-entropy alloys (RHEAs) has been extensively studied to reduce density while maintaining strength. The equiatomic MoV alloy, composed of common RHEA constituents, is promising for forming an isomorphous solid solution and avoiding brittle intermetallic compounds. This study investigates the effects of Al on the equiatomic MoV alloy by fabricating and analyzing MoV, Al15MoV, Al33MoV, and Al50MoV alloys. The crystal structures of MoV, Al15MoV, and Al33MoV were body-centered cubic, while secondary phases were observed in Al50MoV. The Al15MoV and Al33MoV alloys demonstrated higher yield strengths than MoV, despite the addition of soft Al. Notably, the Al15MoV alloy exhibited the best combination of strength and ductility among designed alloys, with a compressive strength of ∼1273 MPa and a ductility of ∼13 %. The primary strengthening mechanism was solid solution strengthening, induced by the significant shear modulus misfit of Al atoms with Mo and V. These novel Al-Mo-V medium-entropy alloys represent a significant advancement in developing lighter RHEAs without compromising mechanical properties, offering a new direction for future RHEA design. © 2024 Elsevier B.V.",10.1016/j.jallcom.2024.177665
https://www.scopus.com/inward/record.uri?eid=2-s2.0-85205139920&doi=10.1016%2fj.scriptamat.2024.116401&partnerID=40&md5=2bc4113b2d7689b7f5b8dd5e94fdefc1,"HfNbTaTiZr high entropy alloys show a stress increase around 873 K, especially in the single crystals. At 873 K, the bcc single phase is decomposed into the bcc1 and bcc2 phases due to spinodal decomposition with composition modulation along 〈100〉 direction. The bcc1 phase has Zr- and Hf-rich composition, while Nb and Ta are enriched in the bcc2 phase. Next, the hcp phase is precipitated along the bcc1 phase. As a result, the hcp phase is aligned parallel to {100} plane of the bcc phase. The fine hcp phase acts as a strong barrier to the dislocation motion, resulting in the stress increase at 873 K. © 2024",10.1016/j.scriptamat.2024.116401
https://www.scopus.com/inward/record.uri?eid=2-s2.0-85205707971&doi=10.1016%2fj.jmps.2024.105887&partnerID=40&md5=499e0d5efae75e520a376ed84927f507,"Refractory high-entropy alloys (RHEAs) are considered as potential candidates for high-temperature applications, with the glide resistance of edge dislocations being a crucial factor in determining the high-temperature strength. However, the solid-solution strengthening mechanism of edge dislocations in RHEAs is not fully understood. The existing Labusch-type models mainly focus on the long-range interaction of solute atoms with the dislocation stress field, while there is little attention paid to the short-range interaction in the dislocation core region. Here, we conduct carefully designed atomic simulations to decouple the long-range and short-range interactions in a typical RHEA, NbMoTaW. Furthermore, the total change in solute-dislocation interaction energy is decomposed, and a hierarchical energy landscape is revealed, demonstrating that the short-range interaction at the core region gains more importance in the solid-solution strengthening of edge dislocations in NbMoTaW. Then, we determine the Larkin length, which signifies the transition from size-dependent to size-independent dislocation behavior. The activation barrier extracted from the simulation with the dislocation length above the Larkin length is incorporated into the crystal plasticity model, and the high-temperature yield strength is well predicted by the strengthening from edge dislocations. Our work provides deep insight into the solid-solution strengthening mechanism in random solution solids, elucidating the importance of the local atomic configuration around the dislocation core. © 2024 Elsevier Ltd",10.1016/j.jmps.2024.105887
https://www.scopus.com/inward/record.uri?eid=2-s2.0-85207905944&doi=10.1016%2fj.jallcom.2024.177173&partnerID=40&md5=8fa410ae5a4a2f1f6f6464e70a2864b8,"The limited deformation capacity at room temperature remains a significant challenge in refractory high-entropy alloys (RHEAs). In this study, the fine-grained Hf20Mo15Nb25Ta20-xTi20+x (x = 0, 5, 10, 15) alloys were prepared by mechanical alloying and subsequent spark plasma sintering (SPS), based on precise component regulation. The impact of altering the Ti/Ta ratio (R, R = (20+x)/(20-x)) on the pre-alloyed powders and the as-sintered alloys were investigated. An increase in R-value led to larger powder particle sizes and lower powder yields, which was attributed to the improvement in the plasticity of the pre-alloyed powders. After SPS sintering, the as-sintered alloys were comprised of two BCC solid solution matrices and nanoscale precipitated phases. As the R-value increases, the stability of the microstructure decreases slightly, while the yield strength shows a slight improvement, and the plastic strain experiences a relatively significant enhancement. The as-sintered Hf20Mo15Nb25Ta20-xTi20+x alloys all exhibited an excellent balance of strength and plasticity. Theoretical calculations revealed that the yield strength of the alloys was the result of the combined effect of several strengthening mechanisms, predominantly substitutional solid solution strengthening. Furthermore, a systematic discussion was conducted on the reasons for the improvement in the plasticity of the as-sintered alloys. This study presents an effective approach to enhancing the room temperature deformation capacity of RHEAs, thereby facilitating their broader application. © 2024",10.1016/j.jallcom.2024.177173
https://www.scopus.com/inward/record.uri?eid=2-s2.0-85204927342&doi=10.1016%2fj.matchar.2024.114393&partnerID=40&md5=b768fa317f4cacff3e68b647d33098c2,"TiZrHf-based refractory high entropy alloys (RHEAs) are becoming the focus in advanced metal materials owing to the excellent mechanical properties under the condition of medium and high temperatures. Nevertheless, the strength of TiZrHf-based RHEAs at medium temperatures has hindered the further application. This work proposed a novel approach to improve the mechanical properties of TiZrHf-based RHEAs. An innovative series of Ti40Zr20Hf40-xCrx (x = 19, 24 and 29, denoted by HfCr19, HfCr24 and HfCr29, respectively) eutectic refractory high entropy alloys (ERHEAs) were designed and prepared. The designed Ti40Zr20Hf40-xCrx alloys can form lamellar eutectic structure including BCC/HCP phase and Laves precipitating phase in solidification with the decrease of Hf/Cr ratio. The microstructure of HfCr19 and HfCr24 alloys was composed of BCC, HCP and Laves phase, while the HfCr29 alloy consisted of BCC and Laves phase. The formation of HCP phase in the Ti40Zr20Hf40-xCrx alloy were attributed to the lattice of Ti0.5Zr0.5 phase reconstruction during the rapid cooling, which promoted the formation of isomers in the alloy. Hence, the part of BCC phase was transformed into HCP phase in the HfCr19 and HfCr24 alloys, and the lamellar eutectic structure consisted of BCC/HCP phase and Laves phase. In addition, compared with the near-eutectic HfCr19 and HfCr29 alloys, the HfCr24 alloy with a complete lamellar eutectic structure has higher compressive strength at room temperature, which can reach 1648.7 MPa. In addition, the compressive strength (1261.7 MPa) can still be achieved at 600 °C. This work successfully prepared a high-strength TiZrHf-based ERHEA, and the compression mechanical properties at room temperature and middle-high temperature were studied and analyzed. © 2024 Elsevier Inc.",10.1016/j.matchar.2024.114393
https://www.scopus.com/inward/record.uri?eid=2-s2.0-85204683341&doi=10.1007%2fs11837-024-06847-1&partnerID=40&md5=b1238dbb7a0c053d07e681d0ed50cf0c,"A comprehensive assessment of the quasi-static strength behavior of niobium (Nb)-based refractory systems, including the conventional Nb alloys and refractory high-entropy alloys (RHEAs), in a broad temperature range has been performed in this review. The strength and ductility data of the Nb-based refractory systems in varying temperature ranges manufactured by various methods have been compiled and discussed to correlate the manufacturing, material characteristics, deformation, and strength behavior. The microstructure characteristics and the interstitial contaminations have been identified as the dominating factors in controlling strength behavior in the low-temperature range of the Nb alloys. In the intermediate temperature range, the dynamic strain recovery plays a significant role in dictating the strength behavior, while, in the high-temperature domain, the diffusion-assisted deformation process leads to significant strength reduction. Nb-based RHEAs have been found to have great potential for applications in extreme temperatures (> 1200°C). A wide range of strength and ductility is possible in Nb-based RHEAs. Solid-solution strengthening largely controls the variation in strength, ductility, and thermal stability of RHEAs. © The Minerals, Metals & Materials Society 2024.",10.1007/s11837-024-06847-1
https://www.scopus.com/inward/record.uri?eid=2-s2.0-85204766616&doi=10.1016%2fj.actamat.2024.120379&partnerID=40&md5=298f05eb8cb877f71140e0536ec9e8f3,"Refractory multi-principal element alloys (RMPEAs) have gained interest recently due to their superior properties at elevated temperatures, including outstanding yield and ultimate strengths, high thermal conductivity, and resistance to creep. RMPEAs can be designed to exhibit a wide range of properties by tailoring their composition. However, the vast chemical design space makes brute-force experimental screening inefficient and costly. In this work, we follow a closed-loop, iterative computational/experimental screening approach that combines computational alloy design methodologies with high-throughput synthesis and characterization tools to explore the vast RMPEAs space and design new RMPEAs that satisfy multiple objectives and constraints. In particular, we targeted compositions with yield strengths higher than 50 MPa at 2000 °C, W content of more than 30 at.% for high-temperature strength and operability up to 2000 °C, narrow solidification range for additive manufacturability, competitive ductility metrics, among other property constraints. We evaluated the mechanical properties and microstructure of 58 alloys designed in 5 batches, in both as-cast and homogenized conditions, synthesized using vacuum arc melting, utilizing scanning electron microscopy, X-ray diffraction, Vickers microhardness, nanoindentation, and high-temperature compression testing. Based on the microhardness screening experiments in each batch, the best-performing alloys were selected for scale-up. High-temperature compression at 1800 °C was performed in these alloys, demonstrating that the designed alloys exhibit up to five times higher yield strength than a pure tungsten benchmark. We conclude that W-containing RMPEAs designed in this study merit further consideration for next-generation structural materials for ultra-high temperature applications. © 2024",10.1016/j.actamat.2024.120379
https://www.scopus.com/inward/record.uri?eid=2-s2.0-85202298303&doi=10.1016%2fj.jmst.2024.06.049&partnerID=40&md5=7c8f832dcf6bf86017b5c0aa14f3ab6c,"Up-and-coming high-temperature materials, refractory high entropy alloys, are suffering from lower oxidation resistance, restricting their applications in the aerospace field. In this study, two novel treatments of Al-deposited and remelted were developed to refine the microstructure and enhance the oxidation resistance of refractory high entropy alloy using electron beam freeform fabrication (EBF3). Finer and short-range ordering structures were observed in the remelted sample, whereas the Al-deposited sample showcased the formation of silicide and intermetallic phases. High-temperature cyclic and isothermal oxidation tests at 1000 °C were carried out. The total weight gain after 60 h of cyclic oxidation decreased by 17.49 % and 30.46 % for the remelted and deposited samples, respectively, compared to the as-cast state. Oxidation kinetics reveal an evident lower mass gain and oxidation rate in the treated samples. A multilayer oxide consisting of TiO2+Al2O3+SiO2+AlNbO4 was studied for its excellent oxidation resistance. The oxidation behavior of rutile, corundum and other oxides was analyzed using first principles calculations and chemical defect analysis. Overall, this research, which introduces novel treatments, offers promising insights for enhancing the inherent oxidation resistance of refractory high entropy alloys. © 2024",10.1016/j.jmst.2024.06.049
https://www.scopus.com/inward/record.uri?eid=2-s2.0-85206209007&doi=10.1002%2fadem.202400960&partnerID=40&md5=d19eb3bd482a3bf7f83c921e1505c97c,"In this study, oxidation behavior in as-cast polycrystalline HfNbTaTi3, HfNbTaTiZr, HfMoTaTiZr, and NbMoTaTiZr refractory high-entropy alloys (RHEAs), and the amorphous form of NbMoTaTiZr RHEA, is investigated. Herein, the surfaces of samples undergoing static oxidation experiments at 700, 800, and 900 °C using scanning electron microscopy, energy-dispersive X-Ray spectroscopy, X-Ray photoelectron spectroscopy, and X-Ray diffraction are explored. In the corresponding findings, the presence of three different oxidation behaviors in the studied RHEAs is shown: formation of a non-protective scale, powderization and pesting of the sample, and a distinct amorphous oxidation behavior compared to its polycrystalline counterpart. Notably, Nb appears to induce a detrimental effect on the oxidation properties of samples due to the high ratio of volume change between the oxide and the metal. In the current findings, it is also evidenced that Mo can cause catastrophic failure in RHEAs that lack a protective oxide layer. Overall, the results constitute a step forward in enhancing the understanding of oxidation behavior in RHEAs and developing novel oxidation-resistant RHEAs. © 2024 The Author(s). Advanced Engineering Materials published by Wiley-VCH GmbH.",10.1002/adem.202400960
https://www.scopus.com/inward/record.uri?eid=2-s2.0-85205522917&doi=10.1002%2fadem.202402021&partnerID=40&md5=7e93a8cc645b211245d84c00a73e7d41,"To design metal materials that combine high-temperature strength with room-temperature ductility, three kinds of body-centered-cubic (BCC) refractory high-entropy alloys (RHEAs) with different Mo element contents are screened and prepared by combining several parameters. The room-temperature ductility and excellent high-temperature (1500 °C) mechanical properties are investigated. Combined with the microstructure test, the characteristic of fracture and deformation is also discussed. RHEAs studied herein have great compressive yield strength approximately ranging from 1324.5 to 1424.4 MPa with excellent compressive ductility ranging from 20.7% to 44.2% at room temperature. At 1500 °C, the yield strengths of three RHEAs are over 335.47 MPa at 10−3 s−1 strain rate, which is rarely found in traditional metals materials. The excellent mechanical properties of these three RHEAs at both room and high temperature as a promising material are beneficial to future high-temperature application. © 2024 Wiley-VCH GmbH.",10.1002/adem.202402021
https://www.scopus.com/inward/record.uri?eid=2-s2.0-85202571767&doi=10.1016%2fj.triboint.2024.110172&partnerID=40&md5=7acd387251e945be8f86df40c68ee83f,"The surface performances of TiZrHfNbFe refractory high-entropy alloys (RHEAs) were improved by a facile oxidation treatment at 1000 °C. Results indicated that the anomalous retarded oxidation behavior of the RHEA enabled the formation of a dense and robust oxide layer, demonstrating superior wear and corrosion resistance. The oxidation resistance of the RHEA was related to the development of Ti2ZrO6 on the surface and acicular HfO2 in the inner oxide layer. Additionally, the oxidation mechanism of the RHEA was elucidated, based on principles of oxidation thermodynamics and kinetics, providing foundations for applications as implant materials. © 2024 Elsevier Ltd",10.1016/j.triboint.2024.110172
https://www.scopus.com/inward/record.uri?eid=2-s2.0-85185550520&doi=10.1038%2fs41524-024-01222-9&partnerID=40&md5=41b1f14ff95d9f458f4e5c43367ce255,"We present the electronic moment tensor potentials (eMTPs), a class of machine-learning interatomic models and a generalization of the classical MTPs, reproducing both the electronic and vibrational degrees of freedom, up to the accuracy of ab initio calculations. Following the original polynomial interpolation idea of the MTPs, the eMTPs are defined as polynomials of vibrational and electronic degrees of freedom, corrected to have a finite interatomic cutoff. Practically, an eMTP is constructed from the classical MTPs fitted to a training set, whose energies and forces are calculated with electronic temperatures corresponding to the Chebyshev nodes on a given temperature interval. The eMTP energy is hence a Chebyshev interpolation of the classical MTPs. Using the eMTP, one can obtain the temperature-dependent vibrational free energy including anharmonicity coming from phonon interactions, the electronic free energy coming from electron interactions, and the coupling of atomic vibrations and electronic excitations. Each of the contributions can be accessed individually using the proposed formalism. The performance of eMTPs is demonstrated for two refractory systems which have a significant electronic, vibrational and coupling contribution up to the melting point—unary Nb, and a disordered TaVCrW high-entropy alloy. Highly accurate thermodynamic and kinetic quantities can now be obtained just by using eMTPs, without any further ab initio calculations. The proposed construction to include the electronic degree of freedom can also be applied to other machine-learning models. © The Author(s) 2024.",10.1038/s41524-024-01222-9
https://www.scopus.com/inward/record.uri?eid=2-s2.0-85208474787&doi=10.1016%2fj.jallcom.2024.177445&partnerID=40&md5=e16e4e5017deb92d3b28113a1ac0fc4d,"Lightweight refractory high-entropy alloy coatings (RHEAcs) of AlXNbMo0.5Ti1.5Ta0.5Cr0.5 (where x = 0, 0.1, 0.2, and 0.3) were fabricated on 316L stainless steel surface by pre-placed powder laser cladding (LC) technology. The incorporation of Al element significantly enhanced the forming quality of coatings, resulting in nearly defect-free coatings with a thickness of 1.2–1.4 mm. Microstructural analysis revealed that the coatings were primarily composed of body-centered cubic (BCC) solid solution and C15-Laves phase. Due to the influence of a single brittle BCC phase, the Al-free coating exhibited high strength and brittleness, leading to numerous defects caused by thermal stress. The introduction of Al element refined the microstructure and facilitated the formation of Laves phases at grain boundaries, thereby alleviating stress to a certain extent. Consequently, the microhardness of the RHEAcs was significantly higher than that of the substrate, with the Al-free coating achieving the highest microhardness of 1250 HV, which was 5.89 times that of the substrate. Wear resistance results indicated that, prior to annealing, RHEAcs with varying Al content outperformed 316L stainless steel. Post-annealing, the coatings exhibited significantly lower friction coefficients compared with the annealed 316L substrate. The Al-free coating showed significant accumulation of abrasive particles, leading to severe abrasive and oxidative wear. Conversely, post-annealing oxidation induced the formation of dense and directional oxide accumulation, resulting in a notable improvement in wear resistance. Finally, the underlying strengthening mechanisms have been proposed and analyzed. © 2024 Elsevier B.V.",10.1016/j.jallcom.2024.177445
https://www.scopus.com/inward/record.uri?eid=2-s2.0-85202722722&doi=10.1016%2fj.jallcom.2024.176255&partnerID=40&md5=e9dd172f8e0922dd97359dfca97eab7d,"The refractory body-centered cubic (bcc) high entropy alloys (HEAs) have shown large hydrogen uptake around 2.0 H/M, but challenges remain, the most important being the high stability of the hydrides, which requires high desorption temperatures. In this work, we reported an efficient hydride destabilization with the addition Al/Mo as non-hydride forming elements in the ternary TiVNb alloy. The alloys in the Alx(TiVNb)1-x-yMoy (x = 0–0.20; y = 0–0.25) system were successfully synthesized with a single-phase bcc structure and decreasing lattice parameters as Al/Mo content increases. Pressure-composition isotherms curves reveals that the addition of Al/Mo destabilizes the hydride formation, and this could be attributed to multifactorial effects. The hydrogen uptake of the alloys is strongly associated with the amount of Al/Mo in the TiVNb, decreasing less drastically with Mo than with Al. The temperature of the phase transition during desorption strongly decreases with the Al/Mo content, in agreement with thermodynamic destabilization. Therefore, the present results demonstrate that the addition of Al/Mo to refractory HEAs can enhance the design of high-capacity alloys with tunable stability. © 2024 Elsevier B.V.",10.1016/j.jallcom.2024.176255
https://www.scopus.com/inward/record.uri?eid=2-s2.0-85209108945&doi=10.1016%2fj.scriptamat.2024.116464&partnerID=40&md5=cffa981d7b668a92f85fbfa360ad7bd0,"Strengthening alloys at both ambient and elevated temperatures without compromising room temperature ductility remains a significant challenge in the structural materials field. Recently, we reported a ductile NbTaTi-based refractory high-entropy alloy (RHEA) capable of maintaining high strength up to 1200°C. In this study, we demonstrate that adding 1 at. % Re to this alloy provides further strengthening while preserving excellent cold machinability. Additionally, microstructure optimization was achieved through partial recrystallization, resulting in a heterogeneous lamella structure with alternating coarse and fine grain layers. This optimized structure further enhances the alloy's room temperature tensile strength, exceeding 1 GPa with uniform elongation above 10%. The designed alloy also retains a high strength of nearly 150 MPa at 1300°C. Our findings demonstrate that Re alloying is an effective strategy for improving the mechanical properties of NbTaTi-based RHEAs. © 2024 Acta Materialia Inc.",10.1016/j.scriptamat.2024.116464
https://www.scopus.com/inward/record.uri?eid=2-s2.0-85204379374&doi=10.1016%2fj.optlastec.2024.111816&partnerID=40&md5=7827d467f64e4ab53e4756d31b4ac298,"Al0.2CrNbTiV refractory high-entropy alloy coating were deposited on the surface of Ti-6Al-4V titanium alloy by high-speed laser cladding technology. The laser ablation resistance of Al0.2CrNbTiV coating is studied, and the results show that the coating can hinder laser ablation with a relatively flat ablation region formed in a diameter of ∼2100 μm and depth of ∼150 μm, which was mainly the reason of the structural characteristics of the Al-Cr-Nb-Ti-V high-entropy alloy system and the formation of the multiple oxides. Due to the high structural stability of Al-Cr-Nb-Ti-V system and good structural matching with Ti element, the diffused Ti from the substrate can be dissolved in the multi- principal elements high-entropy alloy, preventing the direct formation of series none-protective Ti oxides, with (Ti, Nb, V)Ox, AlTi3O6, Al2TiO5/AlTi2O5 eutectic and other oxides formed instead. At the same time, the vaporization of CrO3 could remove a significant amount of heat, and the formation of low melting point Al2TiO5/AlTi2O5 eutectic can reduce the surface temperature, relieve stress, fill cracks of the coating. Furthermore, Al0.2CrNbTiV coating has a higher thermal conductivity than the titanium substrate, conducive to heat loss and the coating remains relatively dense with no peeling or penetrating crack formed during the ablation process, which improve the flame-retardant property of the Al0.2CrNbTiV coating synergistically. © 2024",10.1016/j.optlastec.2024.111816
https://www.scopus.com/inward/record.uri?eid=2-s2.0-85200011647&doi=10.1038%2fs41524-024-01353-z&partnerID=40&md5=f8525bc5c1f7e92d2c33d9dd69a3b239,"Finding alloys with specific design properties is challenging due to the large number of possible compositions and the complex interactions between elements. This study introduces a multi-objective Bayesian optimization approach guiding molecular dynamics simulations for discovering high-performance refractory alloys with both targeted intrinsic static thermomechanical properties and also deformation mechanisms occurring during dynamic loading. The objective functions are aiming for excellent thermomechanical stability via a high bulk modulus, a low thermal expansion, a high heat capacity, and for a resilient deformation mechanism maximizing the retention of the BCC phase after shock loading. Contrasting two optimization procedures, we show that the Pareto-optimal solutions are confined to a small performance space when the property objectives display a cooperative relationship. Conversely, the Pareto front is much broader in the performance space when these properties have antagonistic relationships. Density functional theory simulations validate these findings and unveil underlying atomic-bond changes driving property improvements. © The Author(s) 2024.",10.1038/s41524-024-01353-z
https://www.scopus.com/inward/record.uri?eid=2-s2.0-85210141669&doi=10.1016%2fj.mtla.2024.102293&partnerID=40&md5=e49dc6581169ec8f899db84dfec8fb21,"To clarify the efficiency of irradiation resistance, investigation of body-centered cubic concentrated HfNbTiZr and dilute V-4Cr-4Ti alloys, irradiated by 40 keV He ions up to 5 × 1016, 1 × 1017 and 5 × 1017 cm–2 fluences at room temperature, was carried out. Similar to V-4Cr-4Ti, HfNbTiZr possesses high phase stability and surface erosion resistance to irradiation with He ions up to 5 × 1017 cm-2. Using transmission electron microscopy, a more than 2-fold increase in overall swelling, as well as its intensification with increasing fluence was observed for HfNbTiZr compared to V-4Cr-4Ti. Combining atomistic calculations and simulations based on the Modified Embedded Atom Method interatomic potential and Density Functional Theory, the energetics of defects and helium-vacancy complexes, as well as their dynamics, were studied for alloys. It was shown that in the HfNbTiZr and dilute vanadium alloys the number of radiation-induced vacancies (v) can be comparable. According to the binding energy curves, there is a tendency for higher He accumulation in helium-vacancy complexes due to the increased He/v ratio in HfNbTiZr compared to V-4Cr-4Ti (∼1.5 versus ∼1.1). It was found that the kick-out of lattice atoms is enhanced in HfNbTiZr and is suppressed in V-4Cr-4Ti. Therefore, the more intense He bubble growth in HfNbTiZr may be due to the kick-out mechanism, which leads to a decrease in the He/v ratio and stimulates helium-vacancy complexes to trap additional He atoms. Our results can be used to improve the bubble swelling resistance in the design of new multicomponent concentrated alloys. © 2024 Acta Materialia Inc.",10.1016/j.mtla.2024.102293
https://www.scopus.com/inward/record.uri?eid=2-s2.0-85210648660&doi=10.1016%2fj.vacuum.2024.113910&partnerID=40&md5=b4404fb1929ef446cb6090626779f284,"Refractory high-entropy alloys (RHEAs) are known for their high structural stability and excellent mechanical properties, making them promising candidates for various applications. However, many RHEAs exhibit poor plasticity and processability. In this study, we successfully prepared a TiZrNbHf alloy with a uniform composition and investigated its phase stability, microstructure, and tensile properties. Our main findings reveal that TiZrNbHf alloys demonstrate excellent cold-rolling properties, exhibiting no cracks at rolling deflections of up to 80 %. Additionally, the alloy shows good cold working performance and a pronounced work hardening effect, with a yield strength of 677 MPa in the heat-treated state and 1116 MPa in the rolled state. The tensile fracture strain in the heat-treated state exceeds 27 %. Notably, the TiZrNbHf alloy maintains phase stability, showing no phase transformations during cold rolling or heat treatment. Furthermore, we utilized first-principles calculations based on density functional theory (DFT) to examine the alloy's elastic properties, anisotropy, lattice distortion effects, and electronic structure. These calculations provide valuable insights into the mechanical behavior of TiZrNbHf alloys at the atomic scale, complementing experimental findings and enabling the determination of mechanical parameters that are difficult to obtain experimentally. In summary, this work investigates the microstructure and mechanical behavior of TiZrNbHf alloy across multiple scales, offering a reference for the design of new ductile RHEAs. © 2024",10.1016/j.vacuum.2024.113910
https://www.scopus.com/inward/record.uri?eid=2-s2.0-85209757409&doi=10.1016%2fj.heliyon.2024.e40553&partnerID=40&md5=02c532f5b5f1474880c588a1de36574b,"The He2+ irradiation-induced mechanical and microstructural evolutions were studied in Nb25Mo25Ta25W25 (at.%) and Nb20Mo20Ta20W20Re20 (at.%) refractory high-entropy alloys (RHEAs) films, respectively. The addition of Re reduces the yield stress, while improves the ductility in as-deposited NbMoTaW RHEA film. After He2+ irradiation at room temperature, grain boundary brittleness is much severe in NbMoTaW RHEA film than in NbMoTaWRe RHEA film. The addition of Re enhances lattice distortion, leading amorphous regions with several nanometers forms in the grain boundaries in NbMoTaWRe RHEA film. In additionn, grain sizes in NbMoTaWRe RHEA are much smaller than in NbMoTaW RHEA. Excess volumes facilitate the annihilation of damages caused by He ions bombardment. He bubbles mainly distributes along grain boundaries in NbMoTaW RHEA film. The bubble size decreases and becomes hard to discern in NbMoTaWRe RHEA film. Thus, hardening effect induced by He irradiation is less obvious in NbMoTaWRe than in NbMoTaW RHEA film. In summary, the addition of Re to NbMoTaW RHEA effectively improves irradiation-resistance. © 2024",10.1016/j.heliyon.2024.e40553
