Repository: ErAgOn-AmAnSiRoHi/HEA_QA

<h1>Quick Info</h1>

> **Scopus_Abstracts_Dataset.csv** : This is the dataset downloaded from Elsevier Scopus. It contains three fields, namely Link, Abstract and DOI.
>   
> **NER_Extracted.json** : This is the extracted dataset from *Scopus_Abstracts_Dataset.csv* using FSP (Few Shot Prompting) tuned GPT.
>   
> **HEA_QA_DATASET.json** : This is the QA_Pairs generated from *NER_Extracted.json* and converted to SQuAD Format Dataset which is used to finetune our inference LLMs.

File: Datasets/Scopus_Abstracts_Dataset.csv (part 4 of 21)
Link,Abstract,DOI
https://www.scopus.com/inward/record.uri?eid=2-s2.0-85193491972&doi=10.1016%2fj.jmst.2024.04.020&partnerID=40&md5=4a20b4b72379552a9d83ca8cccc6e49a,"Lightweight high/medium-entropy alloys (H/MEAs) possess attractive properties such as high strength-to-weight ratios, however, their limited room-temperature tensile ductility hinders their widespread engineering implementation, for instance in aerospace structural components. This work achieved a transformative improvement of room-temperature tensile ductility in Ti-V-Zr-Nb MEAs with densities of 5.4–6.5 g/cm3, via ingenious composition modulation. Through the systematic co-adjustment of Ti and V contents, an intrinsic ductility mechanism was unveiled, manifested by a transition from predominant intergranular brittle fracture to pervasive ductile dimpled rupture. Notably, the modulated deformation mechanisms evolved from solitary slip toward collaborative multiple slip modes, without significantly compromising strength. Compared to equimolar Ti-V-Zr-Nb, a (Ti1.5V)3ZrNb composition demonstrated an impressive 360% improvement in elongation while sustaining a high yield strength of around 800 MPa. Increasing Ti and V not only purified the grain boundaries by reducing detrimental phases, but also tailored the deformation dislocation configurations. These insights expanded the applicability of lightweight HEAs to areas demanding combined high strength and ductility. © 2024",10.1016/j.jmst.2024.04.020
https://www.scopus.com/inward/record.uri?eid=2-s2.0-85201678426&doi=10.1016%2fj.jallcom.2024.176075&partnerID=40&md5=64d79921c1d6b37318ed74e219322e58,"This study investigates the effects of Si doping and thermal treatment on the microstructures and mechanical properties of Ti50Nb20V20Al10 refractory high-entropy alloy (RHEA) with a BCC/B2 dual-phase structure. The as-cast RHEAs exhibit typical dendrite and inter-dendrite structure. Upon Si doping, eutectic M5Si3 phase gradually precipitates along the grain boundaries (GBs), resulting in the increase of yield strength (YS) by over 200 MPa. After recrystallization, all the RHEAs exhibit fully recrystallized microstructures. The eutectic M5Si3 phase disappears while forming nanoscale M5Si3 phase distribute along GBs, thereby enhancing the mechanical properties of the RHEAs. Notably, the recrystallized RHEA with 1 at% Si exhibits favorable specific YS (SYS, 172.9 ± 2.9 MPa·cm3·g−1) and fracture elongation (22.8 ± 6.8 %), respectively. The hindrance effect of nanoscale M5Si3 phase on dislocations motion and the transition from planar slip to cross-slip significantly enhance strain hardening capability and plasticity of the RHEAs. Our research findings are of constructive significance to the study of lightweight energetic structural materials. © 2024 Elsevier B.V.",10.1016/j.jallcom.2024.176075
https://www.scopus.com/inward/record.uri?eid=2-s2.0-85205914491&doi=10.1016%2fj.surfin.2024.105207&partnerID=40&md5=f37d1f623356c194879ceb09571ef9b2,"Wettability and interfacial reactivity with graphite of three equimolar High-Entropy Alloys (HEAs), namely AlCoCrFeNi (HEA-base), AlCoCrFeNiMo (HEA-Mo) and AlCoCrFeNiTa (HEA-Ta), were investigated for the first time, aiming to support industrial sectors involving liquid-phase processing routes. Isothermal high-temperature wettability tests were performed at 1400 °C for HEA-base and HEA-Mo, and at 1580 °C for HEA-Ta. The samples were then analysed by SEM-EDS. Based on the in-house-built GHEA thermodynamic database, CALPHAD calculations were used to simulate and discuss liquid-solid interactions occurring at high temperatures as well as transformations taking place in the samples during cooling. HEA-base wetted the graphite well after 5 min and the wetting behaviour significantly improved for HEA-Mo after the same contact time. HEA-Ta, after initial melting and wetting stage, solidified due to high-melting phases formation. All the graphite/HEA samples formed refractory carbides. For HEA-base and HEA-Mo, such carbides were found homogeneously dispersed in the whole drop. In HEA-Ta, TaC formed a compact layer separating two liquids of different compositions, with only one of these being in contact with the graphite substrate. The here proposed combination of experiments and thermodynamic calculations allowed to understand and discuss both high-temperature reactivity and evolution of the systems over cooling. Overall, a remarkable agreement between equilibrium calculations and experimental findings was observed for these complex dynamic systems. © 2024 The Author(s)",10.1016/j.surfin.2024.105207
https://www.scopus.com/inward/record.uri?eid=2-s2.0-85210250654&doi=10.3390%2fcoatings14111399&partnerID=40&md5=7304cac141c15c2558b66d954819a959,"In response to the poor wear resistance and high-temperature oxidation resistance of titanium alloys during service, a series of lightweight refractory high-entropy alloys (RHEAs) can be designed for the laser cladding coating of titanium alloy surfaces, with due consideration of the compositional and structural characteristics of titanium alloys. Firstly, the structural stability, mechanical and thermal properties of four lightweight RHEAs (MoNbTiV, AlMoNbTiW, CrMoNbTiV, and AlCrMoNbTiV) with equal atomic ratios were designed and calculated using first principles combined with quasi-harmonic approximation (QHA). The results indicate that all four RHEAs are stable BCC, exhibiting elastic anisotropy and ductility. The lightest density is 6.409 g/cm3. Adding Al/Cr can cause structural distortion and affect its mechanical properties. Their Young’s moduli are in the following order: AlCrMoNbTiV > MoNbTiV > CrMoNbTiV > AlMoNbTiV. The thermal expansion coefficients of the four RHEAs and titanium alloys are very close, with a difference in linear expansion coefficient of less than 1.16 × 10−5/K. Meanwhile, the metallurgical bonding of four types of RHEA coatings was successfully achieved on a Ti-6Al-4V(TC4) substrate through laser cladding technology, and all coatings exhibited a unique BCC solid solution phase. © 2024 by the authors.",10.3390/coatings14111399
https://www.scopus.com/inward/record.uri?eid=2-s2.0-85208325578&doi=10.1016%2fj.actamat.2024.120526&partnerID=40&md5=48b2b612ed02727f245b4fd3ed66a897,"Refractory high entropy alloys (RHEAs), as a novel class of multi-principal element alloys, have attracted significant attention owing to their excellent properties. However, their low plasticity limits their potential applications, while the high melting points of the alloying elements face challenges to additive manufacturing (AM). Herein, RHEA, with extensively distributed cellular structure within their grains, was successfully fabricated using AM. Furthermore, we proposed a simple strategy to form a complete dislocation network within the cellular structure region in advance through cyclic deformation processing in the elastic stage (microplastic deformation). Dislocation networks are entangled with other dislocations, creating numerous pinned points adjacent cell walls, which impede dislocation motion. As a result, the cyclic deformation processing of RHEA achieves a yield strength of 1136 MPa while maintaining 50 % deformation strain without fracturing. The cyclic deformation processing method provides a route to strengthen additively manufactured alloys, offering a solution to overcome the trade-off between strength and plasticity. © 2024 Acta Materialia Inc.",10.1016/j.actamat.2024.120526
https://www.scopus.com/inward/record.uri?eid=2-s2.0-85208914255&doi=10.1016%2fj.ijrmhm.2024.106960&partnerID=40&md5=aa333e0c0f3115b797066629af3f4fdc,"The specific strength of refractory high entropy alloys (RHEAs) is usually impaired due to the high density of constituent elements. In order to develop a low-density RHEA, the microstructure and mechanical property of MoNbVTa0.5-based RHEAs with various Al additions have been investigated in this study. All samples exhibited a monolithic BCC solid solution structure. The addition of Al resulted in improved yield strength but a degraded plasticity at ambient temperature. In contrast, the yield strength consistently decreased with increasing Al content at elevated temperatures, and the softening occurred at ∼1000 °C. MoNbVTa0.5Al0.3 exhibited high specific strengths of 119.2 MPa cm3/g, 108.6 MPa cm3/g and 97.3 MPa cm3/g at 600 °C, 800 °C, and 1000 °C, respectively. © 2024",10.1016/j.ijrmhm.2024.106960
https://www.scopus.com/inward/record.uri?eid=2-s2.0-85201120220&doi=10.1016%2fj.jallcom.2024.175979&partnerID=40&md5=6653f5b78fa006f7f074145dc7bb74c4,"Due to the excellent mechanical properties, TiZrNb-based refractory high entropy alloys (RHEAs) show great potential application prospects in aviation, aircraft and petrochemical. However, the RHEAs are usually thermally metastable and brittle phases can be precipitated in intermediate temperature (such as 500–700℃), which severely limit the preparation of large-sized RHEAs ingots in industrial production. In this paper, we propose an alloy optimization strategy to suppress the precipitation of TiZrNb-based RHEAs by adding interstitial atomic oxygen (O). The results show that the precipitation temperature region of brittle phases can be reduced from 500°C∼650°C to 550°C∼600°C after adding oxygen, and the temperature region is reduced by more than 66 %. Moreover, the growth rate of precipitated phase decrease from 4.1 × 10−23 m3/s to 1.9 × 10−24 m3/s after adding oxygen, which is reduced by more than ten times. The analysis shows that adding oxygen inhibits the diffusion rate of Zr at intermediate temperature, thus delaying the formation of Zr-rich phase. Based on this, TiZrNb-based RHEAs with oxygen can well keep the outstanding ductility even after annealing at intermediate temperature for 4 hours, while the TiZrNb-based RHEAs without oxygen show ∼50 % ductility loss after the same annealing treatment. Our results not only provide new insights into the phase stability and mechanical stability of RHEAs, but also provide a new strategy for improving the phase stability of large-size ingots for engineering applications. © 2024 Elsevier B.V.",10.1016/j.jallcom.2024.175979
https://www.scopus.com/inward/record.uri?eid=2-s2.0-85208042698&doi=10.1016%2fj.jalmes.2024.100120&partnerID=40&md5=960bf56ffcc6caa4fbd3c77eafe843f7,"Refractory High Entropy alloys (RHEAs) have evolved as a superior multicomponent material having a unique combination of microstructures and mechanical properties. RHEAs are a particular grade of high entropy alloys (HEAs) known for their outstanding high-temperature properties achieved thorough their constituent refractory elements. To date, majority of the RHEAs have been manufactured through several conventional methods, but are limited by certain limitations. Additive manufacturing (AM) has the potential to revolutionize the manufacturing industry by providing excellent opportunities to fabricate RHEAs while providing opportunities for enhancing the design freedom and complex geometrical shapes. As the field is rapidly evolving, a systematic examination of our comprehension is beneficial, and this article attempts to address this issue. To find the right place in industrial markets, additively manufactured RHEAs require further advancements. The present review provides a comprehensive overview of the additively manufactured RHEAs in terms of microstructural characterization, mechanical behaviour and other environmental properties published so far. This review article is presented lucidly with an aim of better understanding for the readers in this domain. To this end, future works and current challenges are also included and discussed briefly. © 2024 The Authors",10.1016/j.jalmes.2024.100120
https://www.scopus.com/inward/record.uri?eid=2-s2.0-85203439080&doi=10.1016%2fj.triboint.2024.110208&partnerID=40&md5=3c9ab4ec0666caa3bf2f0c19abbceb01,"Refractory high-entropy alloys (RHEAs) possess exceptional properties at elevated temperatures. However, their limited wear resistance at room temperature (RT) hinders their widespread application. In this work, based on compositional modulation and surface engineering strategies, two TiCrNbTaWx (x = 0, 0.5) RHEAs were prepared using spark plasma sintering. The results show that the addition of W can effectively improve the hardness (10.3 GPa) and deformation resistance of the BCC matrix, alleviating the severe adhesion and the fracture behavior. In addition, the friction-induced oxidized amorphous layer with high hardness (12.3 GPa) can further improve the anti-wear properties. Because of these, the TiCrNbTaW0.5 alloy has a low wear rate of 9 × 10−5 mm−3·N−1·m−1, which is 67 % lower than the pristine TiCrNbTa alloy. In conclusion, our design strategy provides a new idea for designing RT wear-resistant RHEAs. © 2024 Elsevier Ltd",10.1016/j.triboint.2024.110208
https://www.scopus.com/inward/record.uri?eid=2-s2.0-85204808536&doi=10.1016%2fj.scriptamat.2024.116393&partnerID=40&md5=c4c8c3bcd7b4f3e65748ae60759f6417,Refractory alloys with high-temperature softening resistance are crucial for extreme high-temperature components in aerospace and weapon equipment. Traditional alloys and single-phase refractory high-entropy alloys suffer from unstable microstructures and loss of strength at high temperatures. Here we report a strategy to obtain a superior strong high-entropy alloy by introducing carbides to form micro-nano scale eutectic and eutectoid structures. These metal-carbide interfaces remain stable under high-temperature deformation and exhibit strong dislocation blocking effects. The ultrafine eutectoid structure provides a primary strengthening effect due to its numerous enhanced phase interfaces. The resulting alloy achieves a high temperature yield strength of 1.17 GPa at 1473 K and 0.92 GPa at 1673 K. This work provides valuable insights for optimizing the high-temperature performance and microstructure design of high-temperature composites to further extend their potential applications in high-temperature areas. © 2024 Acta Materialia Inc.,10.1016/j.scriptamat.2024.116393
https://www.scopus.com/inward/record.uri?eid=2-s2.0-85209063072&doi=10.1016%2fj.ijplas.2024.104176&partnerID=40&md5=9649a23833e890e1a6f5078d0e6b69cb,"Refractory high entropy superalloys (RHESs), known for their excellent high temperature performance, exhibit promising characteristics but are challenged by significant brittleness. Efforts to enhance plasticity through microstructure regulation have achieved only limited success, largely due to the unclear underlying fracture mechanisms of the superstructure. In this study, we systematically investigate the fracture mechanisms of the AlMo0.5NbTa0.5TiZr RHES from microscopic to electronic scales. Interestingly, both experimental and simulation results reveal that the ordered B2 phase demonstrates non-negligible plastic deformation capabilities during fracture, including deformation twinning and amorphization. Despite this, the fracture resistance of the B2 phase is lower compared to the A2/B2 interface and disordered A2 phase, even though the A2 phase shows less twinning and amorphization. Ab initio molecular dynamics simulations, combined with electronic behavior analysis, indicate that bonds involving Al and Zr in the B2 phase often exist in an anti-bonding state, making them more prone to breaking under load. This study provides deeper insights into the fracture mechanisms of the A2/B2 superstructure and its constituent phases at both atomic and electronic levels, offering a systematic approach to improving the fracture properties of such RHESs. © 2024",10.1016/j.ijplas.2024.104176
https://www.scopus.com/inward/record.uri?eid=2-s2.0-85202994639&doi=10.1016%2fj.jallcom.2024.176290&partnerID=40&md5=da71f83f07db677a9d8a1baabd643cab,"Refractory high entropy alloys (RHEAs) are promising candidates for high-temperature structural materials due to their excellent high-temperature performance. However, the room-temperature brittleness of most alloys results in poor plastic formability, thereby limiting their engineering applications. In this study, Nb25Ti35V5Zr35 alloy with cold-rollability was developed, and its phase stability, tensile mechanical properties, elastic properties, strengthening mechanism, and deformation mechanism were investigated by combining experiments, CALPHAD, DFT and molecular statics (MS) methods. The results demonstrate that Nb25Ti35V5Zr35 alloy possesses good phase stability, with both the as-cast and annealed states maintaining a single-phase BCC structure without undergoing phase transformation. The tensile yield strength of the alloy reaches its peak at 1152 MPa in the cold-rolled condition, while its annealed state exhibits an optimal balance of strength and plasticity, with a yield strength of 836 MPa and an elongation of 22.45 %, respectively. Solid solution strengthening is the primary source of its high strength, with V and Zr playing key roles in this strengthening mechanism. Dislocation slip plays a dominant role in plastic deformation. Additionally, compared to traditional BCC alloys, the significance of edge dislocations in the deformation process is notably enhanced, with the {112} plane serving as the preferred slip plane for dislocations. DFT results indicate that the alloy exhibits significant anisotropy in both Young's modulus and shear modulus. This work contributes to understanding the material properties of the Nb25Ti35V5Zr35 alloy and provides a reference for the design of new ductile RHEAs. © 2024 Elsevier B.V.",10.1016/j.jallcom.2024.176290
https://www.scopus.com/inward/record.uri?eid=2-s2.0-85203792656&doi=10.1116%2f6.0003864&partnerID=40&md5=e1448951b0af674e047fc386e9521563,"A series of TiZrNb(V) high entropy alloy-based metallic coatings have been deposited using high-power impulse magnetron sputtering (HiPIMS), with variable V concentrations and constant ratios among the other metals. The coatings were analyzed regarding their composition, surface and cross-sectional morphologies, microstructure, roughness, mechanical properties, oxidation resistance, and thermal stability. The structure of the deposited coatings reveals a transition from the bcc crystal structure to an amorphous phase as the V concentration increases. The addition of V also led to a decrease in roughness Ra and an improvement in adhesion, while it did not affect hardness, which remained at ∼10-11 GPa for all samples. Annealing under a protective atmosphere at 400 °C caused structural ordering, which was followed by an increase in mechanical properties. The purpose of the present paper is, therefore, to present a study on the deposition of TiZrNb coatings with increasing V concentration prepared by HiPIMS and to understand the role of V concentration on their structure, chemical composition, mechanical properties, and oxidation resistance. Comparison of the results with those achieved for a reference TiZrNb coating is presented too. © 2024 Author(s).",10.1116/6.0003864
https://www.scopus.com/inward/record.uri?eid=2-s2.0-85201865739&doi=10.1016%2fj.scriptamat.2024.116337&partnerID=40&md5=8a009a33e39e9d29dd41db299c7e12e4,"Traditional approaches for improving the mechanical performance of alloys entail modifying interfaces, particularly grain boundaries, with elemental segregation or secondary phases. However, these methods face challenges in concurrently improving the strength, plasticity, and high-temperature softening resistance of alloys. Here, we uncovered that stable isostructural coherent interfaces effectively address these challenges. In the model body-centered cubic (BCC) MoTaVW refractory high-entropy alloy (RHEA) fabricated by mechanical alloying and spark plasma sintering, controlling the sintering temperature enhances the preferential segregation of W at interfaces. This results in a distinct BCC W-enriched nanolayer between micrometer-scale grains. This nanolayer facilitates dislocation slip and prevents grain growth, thereby improving both plasticity and resistance to high-temperature softening. Consequently, the MoTaVW RHEA featuring stable isostructural coherent interfaces achieves an ultrahigh yield strength of 1410 MPa and a plasticity of 22 % at ambient temperature. Even at 1200 °C, it maintains a yield strength of 575 MPa under hot compression. © 2024 Acta Materialia Inc.",10.1016/j.scriptamat.2024.116337
https://www.scopus.com/inward/record.uri?eid=2-s2.0-85197541511&doi=10.1016%2fj.jmst.2024.05.056&partnerID=40&md5=3cbf2c02595cd4ec851040d74730530d,"The TiNbV0.5Ta0.5Crx (x = 0, 0.1, 0.2, 0.5) refractory high-entropy alloys (RHEAs) with an excellent combination of ductility and strength were designed and prepared for high-temperature applications. The yield strength, ultimate tensile strength, and elongation of the TiNbV0.5Ta0.5Cr0.1 alloy were 878 MPa, 928 MPa, and 21.6 %, respectively. Important issues of microstructure evolution, precipitation process, and their impact on mechanical properties were concerned. Then, the effect of Cr content on the mechanical properties of TiNbV0.5Ta0.5Crx alloys was evaluated through a quantitative analysis of the strengthening mechanism, which elucidated the trade-off relationship between solid solution strengthening and precipitation strengthening in RHEA. The microstructure evolution of the TiNbV0.5Ta0.5Crx alloys involved the formation and interconversion of titanium allotropes (α-Ti and β-Ti) and the precipitation of the Laves phase. Significant embrittlement was induced by the preferential precipitation of α-Ti on the grain boundary. The TiNbV0.5Ta0.5Crx alloys exhibited an incubation period for Laves phase precipitation, which was related to the Cr content in the alloy. The Laves phase preferentially nucleated next to α-Ti due to the redistribution of elements during the α-Ti precipitation process. The precipitation of the Laves phase played an important role in enhancing the strength of the TiNbV0.5Ta0.5Crx alloys. © 2024",10.1016/j.jmst.2024.05.056
https://www.scopus.com/inward/record.uri?eid=2-s2.0-85192051869&doi=10.1016%2fj.jmst.2024.02.058&partnerID=40&md5=95768bd0802e1e6362d621168de7d1a5,"Machine learning assisted design of materials is so far based on features selected by considering the accuracy of model predictions, and those features do not necessarily ensure a high efficiency in searching for new materials. Here we estimate the efficiency of active learning loop by resampling method using available data as an alternative criterion for selection. The selected features allow an optimization of targeted property with as few new experiments as possible. Input those features into machine learning, we synthesized new high entropy alloys (HEAs) with strengths 2.8–3.0 GPa within five experimental iterations. The alloy AlVCrCoNiMo is found to possess compressive specific yield strengths of 397, 144 and 105 (MPa cm3)/g at 25, 800 and 900 °C, respectively. The specific yield strength of AlVCrCoNiMo alloy at 800 °C is about twice that of the commercial Inconel 718 and the typical refractory HEA of VNbMoTaW. A unique microstructure consisting of multi-scale hierarchical B2 precipitates with coherent interfaces to the BCC matrix strengthens the alloy. Our strategy of maximizing active learning efficiency provides a recipe for selecting features that accelerate the optimization of targeted property. © 2024",10.1016/j.jmst.2024.02.058
https://www.scopus.com/inward/record.uri?eid=2-s2.0-85201720898&doi=10.1016%2fj.jmst.2024.06.034&partnerID=40&md5=1789309d42ec7076cc2091a60d909e30,"Refractory high/medium-entropy alloys (RH/MEAs) are known for their outstanding performance at elevated temperatures; however, they usually exhibit poor room-temperature plasticity, which can be attributed to the non-uniform deformation that occurs at room temperature. Once cracks nucleate, they will rapidly propagate into vertical splitting cracks. Here, we introduce multiple phases including FCC and HCP phases into the NbMoTa RMEA via appropriate addition of carbon. The results show that multiple-phase synergy effectively suppresses non-uniform deformation, thereby delaying the onset of vertical splitting cracks. An optimal combination of compressive strength-plasticity is achieved by the (NbMoTa)92.5C7.5 alloy. The significant improvement in room-temperature mechanical properties can be attributed to its hierarchical microstructure: in the mesoscale, the BCC matrix is divided by eutectic structures; while at the microscale, the BCC matrix is further refined by abundant lath-like FCC precipitates. The FCC precipitates contain high-density stacking faults, acting as a dislocation source under compressive loading. The HCP phase in the eutectic microstructures, in turn, acts as a strong barrier to dislocation movement and simultaneously increases the dislocation storage capacity. These findings open a new route to tailor the microstructure and mechanical properties of RH/MEAs. © 2024",10.1016/j.jmst.2024.06.034
https://www.scopus.com/inward/record.uri?eid=2-s2.0-85205600804&doi=10.1016%2fj.ijrmhm.2024.106885&partnerID=40&md5=48187b07ec1adb23051baddd65e5309d,"Atomistic simulations are performed to study the size-dependent mechanical responses of HfNbZrTi refractory high-entropy alloy (RHEA) containing ultrafine grains and highly oriented twin boundaries (TBs). The strength and flow stress of nanocrystalline RHEA (NC-RHEA) under tensile loadings are explored versus decreasing grain size d. The transition from classical Hall-Petch (HP) strengthening to inverse HP softening at a critical grain size dc = 5.91 nm is attributed to the change of plastic deformation mechanisms from dislocation emission and phase transformation to grain boundary (GB) activities. Besides, the intragranular TBs considerably enhance the strength of nanotwinned RHEA (NT-RHEA); the enhancing effect reduces with decreasing twin thickness λ. As the volume fraction of GB increases with decreasing d, GB activities dominate the plasticity of NT-RHEA and cause comparable mechanical properties with NC-RHEA. Moreover, the influences of dislocation glide, phase transformation and twinning on the mechanical properties of RHEA are quantified and separately analyzed to further verify our simulation results. Findings of this study not only promote insights into the nanostructure-property relation of HfNbZrTi, but also shed the light on performance enhancement through nanostructural design. © 2024",10.1016/j.ijrmhm.2024.106885
https://www.scopus.com/inward/record.uri?eid=2-s2.0-85194823167&doi=10.1038%2fs41467-024-49035-0&partnerID=40&md5=4e742959e3187a8c06e940ca6c12f18b,"High-entropy alloys (HEAs) provide new research avenues for alloy combinations in the periodic table, opening numerous possibilities in novel-alloy applications. However, their electrical characteristics have been relatively underexplored. The challenge in establishing an HEA electrical conductivity model lies in the changes in electronic characteristics caused by lattice distortion and complexity of nanostructures. Here we show a low-frequency electrical conductivity model for the Nb-Mo-Ta-W HEA system. The cocktail effect is found to explain trends in electrical-conductivity changes in HEAs, while the magnitude of the reduction is understood by the calculated plasma frequency, free electron density, and measured relaxation time by terahertz spectroscopy. As a result, the refractory HEA Nb15Mo35Ta15W35 thin film exhibits both high hardness and excellent conductivity. This combination of Nb15Mo35Ta15W35 makes it suitable for applications in atomic force microscopy probe coating, significantly improving their wear resistance and atomic-scale image resolution. © The Author(s) 2024.",10.1038/s41467-024-49035-0
https://www.scopus.com/inward/record.uri?eid=2-s2.0-85200964999&doi=10.1016%2fj.jallcom.2024.175977&partnerID=40&md5=4da817ca9b092f9279e730d3cbaa0423,"This work investigates the microstructure evolution and hot deformation behavior of a powder metallurgy (P/M) ultra-fine-grained MoNbTaTiV refractory high-entropy alloy (RHEA), following vacuum heat treatments (VHT). VHT temperature ranged from 1373 to 1573 K for durations of 1–8 h. Isothermal compression tests were conducted at 1573 K with strain rates of 0.005 or 0.0005 s−1. Scanning electron microscopy and transmission electron microscopy images were used to analyze the effect of VHT temperature and time on matrix grain size and precipitated phase evolution. Results showed that both the precipitated phase and matrix grain size exhibited excellent thermal stability in the P/M ultra-fine-grained MoNbTaTiV RHEA. After an 8 h heat treatment at 1573 K, the average sizes of the matrix grain and precipitated phase increased from 180 and 580 nm to 415 and 942 nm, respectively. Precipitated phase size exhibited a strong linear relationship with the cube root of VHT time at a given temperature. Significantly larger precipitated phase sizes were observed at 1573 K compared to 1373 and 1473 K, indicating a degraded pinning effect and a reduction in the matrix grain growth exponent from 10 to 6. However, the matrix grain size remained in the submicron range due to inherent lattice distortion, sluggish diffusion, and precipitated phase pinning effects in high-entropy alloys. Consequently, excellent thermal stability of the microstructure was observed across various VHT conditions, resulting in a constant low-level hot deformation resistance in the studied alloy. © 2024 Elsevier B.V.",10.1016/j.jallcom.2024.175977
https://www.scopus.com/inward/record.uri?eid=2-s2.0-85206797294&doi=10.1007%2fs43452-024-00997-4&partnerID=40&md5=db12e9a6e403a3968c199230766d7480,"Refractory High entropy alloy (RHEA) is a potential material for coating gas turbine blades and pipeline due to its high-temperature mechanical and chemical properties. In this paper, a series of new NbTiCrFeMoX (x = 0.2, 0.4, 0.6, 0.8, 1) RHEAs were coated on GTD-111 nickel base superalloy by the laser cladding method. The effects of the Mo amount on the microstructure and tensile, creep, corrosion, and wear properties were investigated. XRD results showed that the microstructure of all five coatings included the B2 regular phase, the BCC irregular phase, C14-Laves (FeTi2), and C15-Laves (Cr2Nb). However, with the increase of Mo from 0.2 to 1, the amount of the BCC phase increased from 24.1 to 29.5%, the C14 phase increased from 55.1 to 61.4%, and the amount of the C15 phase decreased from 11.2 to 1.8%. The yield strength increased by increasing the volume fraction of BCC and C14-Laves phases from 328 MPa for the Mo0.2 sample to 685 MPa for the Mo1 specimen. The same factor increased the creep life of RHEA from 43 to 54 h under a force of 450 N and temperature of 800 °C by increasing the places of dislocation locking. The simultaneous presence of the BCC solid solution and Laves phase was one of the factors that reduced the coefficient of friction during the wear test from 0.63 to 0.44 with increasing Mo. Electrochemical tests in 3.5 wt% NaCl solution showed that the RHEAs showed significant corrosion resistance. Specimen Mo1 with the smallest Icorr (1.6103 × 10–6 A cm2) and the highest Ecorr (− 1.2025 V) showed the best corrosion resistance. © Wroclaw University of Science and Technology 2024.",10.1007/s43452-024-00997-4
https://www.scopus.com/inward/record.uri?eid=2-s2.0-85205592666&doi=10.1007%2fs11661-024-07595-2&partnerID=40&md5=a20aab9f90017c7cd8ec2cc5739fb663,"Designing complex concentrated alloys (CCA), also known as high entropy alloys (HEA), requires reliable and accessible thermodynamic predictions due to vast space of possible compositions. Numerous semiempirical parameters have been developed for phase predictions over the years. However, in this paper we show that none of these parameters is a robust indicator of phase content in various refractory CCA. CALPHAD proved to be a more powerful tool for phase predictions, however, the predictions face several limitations. AlTiNbMoV, AlTiNbTaZr and AlTiNbMoCr alloys were prepared using blended elemental powder metallurgy. Their phase and chemical composition were investigated by the means of scanning electron microscopy, energy-dispersive X-ray spectroscopy and X-ray diffraction. Apart from the minor contamination phases (Al2O3 and Ti(C,N,O)), AlTiNbMoV and AlTiNbMoCr exhibited single-phase solid solution microstructure at the homogenization temperature of 1400 °C, while Al3Zr5 based intermetallics were present in the AlTiNbTaZr alloy. None of the simple semiempirical parameter was able to predict phase content correctly in all three alloys. Predictions by CALPHAD (TCHEA4 database) were able to predict the phases with limited accuracy only. Critical limitation of the TCHEA4 database is that only binary and ternary phase diagrams are assessed and some more complex phases cannot be predicted. © The Author(s) 2024.",10.1007/s11661-024-07595-2
https://www.scopus.com/inward/record.uri?eid=2-s2.0-85203842717&doi=10.1016%2fj.mattod.2024.08.012&partnerID=40&md5=8e4b96bf80446d1ec35872393b9b0fe5,"Refractory high-entropy alloys (RHEAs) are pivotal in ultra-high temperature applications, such as rocket nozzles, aerospace engines, and leading edges of hypersonic vehicles due to their exceptional mechanical ability to withstand severe thermal environments (in excess of 2000 °C). However, the selection of materials that satisfy the stringent criteria required for effective ablation resistance remains notably restricted. Here, a novel yttrium-modified high-entropy refractory metal silicide (Y-HERMS) coated on a refractory high-entropy NbMoTaW alloy is developed via pack cementation process. The developed Y-HERMS coating with sluggish diffusion effect demonstrates extraordinary ablation resistance, maintaining near-zero damage at sustained temperatures up to 2100 °C for a duration of 180 s, surpassing state-of-the-art high-performance silicide coatings. Such exceptional ultra-high ablation performance is primarily ascribed to the in-situ development of a high viscosity Si-Y-O oxide layer with increased thermal stability and the presence of high-melting Y(Nb0.5Ta0.5)O4 oxides as skeleton structure. Theoretical results elucidate that the Y-HERMS promotes the formation of SiO2, which impedes the diffusion of O into metal silicide layer, synergistically contributing to the superior ablation resistance. These findings highlight the potential of utilizing high-entropy materials with excellent ablation resistance in extreme thermal environments. © 2024 Elsevier Ltd",10.1016/j.mattod.2024.08.012
https://www.scopus.com/inward/record.uri?eid=2-s2.0-85199390294&doi=10.1038%2fs41529-024-00495-1&partnerID=40&md5=4d05dfd7769b5615a0dbdb34d3bddbab,"Refractory high-entropy alloys (HEAs) have attracted considerable attention due to their stable phase structure and excellent high-temperature properties. In this work, we performed first-principles calculations, coupled with experiments, to explore HEAs with high corrosion resistance. The results revealed that TiNbTa-based HEAs exhibited a lower tendency for corrosion. However, the appearance of local chemical fluctuations (LCFs) increased the corrosion tendency of TiNbTa-based HEAs. Comprehensive SHapley Additive exPlanations analyses uncovered that in a sample with configurational LCFs, the atomic order near the surface was altered. Therefore, corrosion behavior was affected. Based on experiments, the annealed samples exhibited typical chemical segregation and declined corrosion resistance. © The Author(s) 2024.",10.1038/s41529-024-00495-1
https://www.scopus.com/inward/record.uri?eid=2-s2.0-85210680548&doi=10.1016%2fj.msea.2024.147618&partnerID=40&md5=84ce1332428cecfcb8daa0c1b3aaf9db,"Revealing the deformation mechanisms and their corresponding effect on the mechanical performance of the metastable TiZrHfNbx refractory high entropy alloys (RHEAs) is of great significance for the current engineering applications. A series of metastable TiZrHfNbx RHEAs was developed by applying the metastable engineering. The tensile and tribological properties were investigated at 500 °C systematically. The deformation mechanisms induced by the tensile stress and wear were elaborated in detail. From the experimental results, the Nb0.4 sample performs remarkable comprehensive performance with 445 MPa of YS, 937 MPa of UTS and 58.5 % of EL while Nb0.2 sample performs excellent tribological performance with lowest friction of coefficient and wear volume. It is concluded that metastable engineering with decreasing the Nb content successfully makes the matrix BCC phase unstable and improves the tensile properties and wear resistance at 500 °C. For the tensile tests, deformation bands, phase transformation and slip bands are regarded as the dominant deformation mechanisms. The co-deformation of the dual-phase microstructure for TiZrHfNb0.4 RHEA leads to excellent tensile performance. For the wear tests, the low-angle grain boundaries and nanocrystalline layer are reasonable for the lowest coefficient of friction and wear volume at 500 °C. This study not only developed a series of RHEAs with excellent tensile and tribological properties, but also expanded the understanding of the deformation mechanisms induced by stretching and friction. © 2024 Elsevier B.V.",10.1016/j.msea.2024.147618
https://www.scopus.com/inward/record.uri?eid=2-s2.0-85195270514&doi=10.1016%2fj.jmst.2024.04.078&partnerID=40&md5=78ac4ee0fb473c04e4a59e0793578539,"Refractory high-entropy alloys (RHEAs) exhibit outstanding strength at room temperature, but their high-temperature applications are hindered by severe strain-softening. Here, we report slip-band-driven dynamic recrystallization to enhance the high-temperature strain hardening of HfNbTaTiZr RHEA. By introducing partial lattice defects through hot forging, we increase the nucleation sites for dynamic recrystallization during subsequent thermomechanical deformation, thus suppressing the strain-softening behavior. We reveal that the high-temperature deformation is governed by the formation of heterogeneous bimodal grains along slip bands, which effectively constrain dislocation motion and improve strength, while microbands prevent premature failure. The fracture mode also changes from ductile to mixed to cleavage-dominated with increasing temperature. Our results demonstrate a simple and effective method for overcoming high-temperature strain-softening for BCC high entropy alloys. © 2024",10.1016/j.jmst.2024.04.078
