Repository: ErAgOn-AmAnSiRoHi/HEA_QA

<h1>Quick Info</h1>

> **Scopus_Abstracts_Dataset.csv** : This is the dataset downloaded from Elsevier Scopus. It contains three fields, namely Link, Abstract and DOI.
>   
> **NER_Extracted.json** : This is the extracted dataset from *Scopus_Abstracts_Dataset.csv* using FSP (Few Shot Prompting) tuned GPT.
>   
> **HEA_QA_DATASET.json** : This is the QA_Pairs generated from *NER_Extracted.json* and converted to SQuAD Format Dataset which is used to finetune our inference LLMs.

File: Datasets/Scopus_Abstracts_Dataset.csv (part 5 of 21)
Link,Abstract,DOI
https://www.scopus.com/inward/record.uri?eid=2-s2.0-85203640752&doi=10.1016%2fj.msea.2024.147248&partnerID=40&md5=f7ec1161ef3cfce3cbb84d4f69bdc277,"Refractory high-entropy alloys (RHEAs) have garnered widespread attention as a novel class of alloys with promising applications in high-temperature environments. However, their limited ductility has constrained their engineering application. In this study, a Ti40Zr40Nb10Ta10 base alloy with enhanced ductility was chosen, and various amounts of Al were added to investigate the microstructure and mechanical behavior of these alloys. The addition of Al aimed to trigger the cocktail effect while simultaneously enhancing the specific strength of alloys. Scanning electron microscopy and transmission electron microscopy were employed to investigate the phase composition and microstructure, revealing that the addition of Al promoted the formation of a B2 structure. With the incorporation of Al, both the yield strength and hardness of alloys increased. When the Al content reached to 8 at.%, the alloy achieved an optimal strength-ductility balance (yield strength 1030 MPa, elongation 13.4 %). The strengthening contribution was calculated and indicated that solid solution strengthening and precipitation strengthening are the two main methods. While the excellent ductility is contributed by the cross-slip of dislocations, the presence of kink bands accommodated dislocation slip and reduced stress concentration, enhancing the elongation. This study reports a system of RHEAs with excellent room-temperature strength-ductility balance, shedding light on its potential engineering applications. © 2024 Elsevier B.V.",10.1016/j.msea.2024.147248
https://www.scopus.com/inward/record.uri?eid=2-s2.0-85205296511&doi=10.1016%2fj.scriptamat.2024.116394&partnerID=40&md5=e006252b7606c559246bc2c85bfe3bea,"Refractory high-entropy alloys (RHEAs) and complex concentrated alloys (RCCAs) are vital for high-temperature applications beyond the capabilities of Ni-based superalloys. Traditional methods for predicting oxidation resistance in these alloys are often inaccurate and resource-intensive. This study introduces a novel approach using Gradient Boosted Decision Trees (GBDT), an artificial intelligence technique, to predict specific mass gain due to oxidation. Utilizing a dataset synthesized from extensive literature and characterized by diverse alloy compositions and oxidation conditions, the model was trained using Iterated Nested k-fold Cross Validation with Shuffling (INKCVS). Our findings demonstrate that the GBDT model achieves a good balance between accuracy and generalization capacity in predicting oxidation resistance, as validated experimentally with selected alloys. This approach not only enhances prediction accuracy but also significantly reduces the need for extensive experimental testing, facilitating rapid development of new high-performance materials. © 2024 The Author(s)",10.1016/j.scriptamat.2024.116394
https://www.scopus.com/inward/record.uri?eid=2-s2.0-85205135113&doi=10.1016%2fj.actamat.2024.120435&partnerID=40&md5=ec62e3f13394087b905229101dac617b,"Results of the analysis of deformation twins formed in a HfNbTaTiZr refractory high entropy alloy during compression deformation at 20 °C – 600 °C are reported. All studied twins were formed by rotation of the matrix crystal lattice around a 〈110〉 pole and have the common reciprocal twinning plane K2 = {001} and reciprocal twinning direction η2 = <11¯0>. At the same time, the twinning plane K1 and direction η1 depend on the degree of rotation of K2 and η2 around the common 〈110〉 pole. The following rotational twinning modes have been identified in HfNbTaTiZr: {11¯4}<22¯1¯> (38.94° rotation), {11¯5}<55¯2¯> (31.58°), {11¯6}<33¯1¯> (26.54°), {11¯7}<77¯2¯> (22.84°), and {11¯8}<44¯1¯> (20.04°). A rotational mechanism of twinning, with the rotation axis 〈011〉 or 〈001〉, is proposed as an alternative to the commonly accepted shear mechanism. © 2024 Acta Materialia Inc.",10.1016/j.actamat.2024.120435
https://www.scopus.com/inward/record.uri?eid=2-s2.0-85207595808&doi=10.1016%2fj.msea.2024.147438&partnerID=40&md5=581731e6dfca11522125f14131155e3d,"Refractory high-entropy alloys (RHEAs) have attracted significant interest because of their exceptional mechanical characteristics. This study examines the mechanical characteristics, microstructure and strengthening mechanism of Ti2ZrNbHfVAlx alloys (x = 0, 0.2, 0.4, 0.6, 0.8, 1, and 1.2). The results demonstrate that the introduction of Al causes a transformation in the phase structure of the alloys, resulting in the BCC phase and the Laves phase, characterized by a distinctive dendritic microstructure. The compressive yield strength is positively correlated with the rising Al content, while also resulting in a noticeable decrease in ductility due to the presence of the Laves phase. One of the alloys, the compressive yield strength of Ti2ZrNbHfVAl1.2 RHEA is as high as 1789.94 MPa, the compressive strain is 10.60 %, and the specific yield strength (SYS) of 269.67 kPa m3 kg−1. Moreover, the Vickers hardness exhibits a rise from 317.29 to 533.73 HV. The high compressive yield strength mostly originates from solid solution and the second phase strengthening. The current investigation not only offers a resolution for attaining a harmonious combination of strength and ductility but also gives a valuable understanding of the advancement of RHEAs with exceptional mechanical characteristics. © 2024 Elsevier B.V.",10.1016/j.msea.2024.147438
https://www.scopus.com/inward/record.uri?eid=2-s2.0-85210628191&doi=10.1016%2fj.msea.2024.147610&partnerID=40&md5=e61f6e0ae0f5c5e0688b1c9d9e31b5b8,"Lightweight refractory high entropy alloys (LRHEAs) are emerging as promising candidates for lightweight and high-temperature applications, primarily due to their relatively low density and excellent specific strength at both room and elevated temperatures. However, due to large residual stress, relatively high melting point of constituent elements and the presence of the B2 or Laves phases with large volume fractions, LRHEAs fabricated by laser additive manufacturing often suffer from crack defeats, incomplete powder fusion and reduced room-temperature ductility. In this work, a crack-free LRHEA was successfully fabricated by laser directed energy deposition (LDED) using the pre-alloyed powder. The microstructure characteristics and compressive mechanical properties were systematically investigated. The alloy exhibited a fine equiaxed/columnar bimodal grain size distribution with BCC matrix and AlZrV C14_Laves phases near grain/subgrain boundaries. The high cooling rate during LDED inhibited elemental microsegregation to some extent, and the distribution of C14_Laves phases was regionalized due to the thermal history of the LDED process. The compressive yield strength reaches 1386 MPa at room temperature, 940 MPa at 873 K and 450 MPa at 1073 K. At 298 K, the LRHEA demonstrated a high specific yield strength (SYS) of 260 kPa m3/kg with an outstanding fracture strain of 20.5 % among several LAM-ed RHEAs, which can be attributed to synergetic strengthening from solid solution strengthening and second phase strengthening. The excellent SYS-ductility combination of the LRHEA highlights its great potential for advanced structural applications. © 2024 Elsevier B.V.",10.1016/j.msea.2024.147610
https://www.scopus.com/inward/record.uri?eid=2-s2.0-85185219167&doi=10.1038%2fs43246-024-00452-0&partnerID=40&md5=d84b09a318aaf77bb1f798098a2c9404,"Refractory high-entropy alloys are attractive for high-temperature applications, but are challenging to process. Here, a method is shown for identifying a processing window that allows the additive manufacturing of a TiZrNbTa refractory alloy with a low defect content and mechanical properties comparable to as-cast samples. © The Author(s) 2024.; Laser powder-bed fusion (L-PBF) additive manufacturing presents ample opportunities to produce net-shape parts. The complex laser-powder interactions result in high cooling rates that often lead to unique microstructures and excellent mechanical properties. Refractory high-entropy alloys show great potential for high-temperature applications but are notoriously difficult to process by additive processes due to their sensitivity to cracking and defects, such as un-melted powders and keyholes. Here, we present a method based on a normalized model-based processing diagram to achieve a nearly defect-free TiZrNbTa alloy via in-situ alloying of elemental powders during L-PBF. Compared to its as-cast counterpart, the as-printed TiZrNbTa exhibits comparable mechanical properties but with enhanced elastic isotropy. This method has good potential for other refractory alloy systems based on in-situ alloying of elemental powders, thereby creating new opportunities to rapidly expand the collection of processable refractory materials via L-PBF. © The Author(s) 2024.",10.1038/s43246-024-00452-0
https://www.scopus.com/inward/record.uri?eid=2-s2.0-85209758654&doi=10.1016%2fj.vacuum.2024.113847&partnerID=40&md5=e5d1b0c2928a3fe82f9f95e612a239e4,"In multi-principal refractory alloys (high-entropy alloys, medium-entropy alloys), the presence of the second phase has an important influence on the mechanical properties of the alloys. In this paper, AlxCrTaTi (x = 0, 0.25, 0.5, 1.0) refractory medium-entropy alloys were prepared by vacuum arc melting method, and the microstructure, density, and mechanical properties were investigated. The CrTaTi alloy consists of BCC dendritic and C15 Laves phases, whereas the AlxCrTaTi alloys consist of a two-phase eutectic organization (BCC phase and C14 Laves phase). With the increase of Al content, the content of the second phase increases from 15.97 % to 42.19 %, resulting in an increase in the yield strength of the alloy from 1491 MPa to 2354 MPa at 25 °C, and from 253 MPa to 426 MPa at 1000 °C. The addition of Al element changes the enthalpy, elemental distribution, and solidification process of the alloy, resulting in the formation of Cr-rich and Ti-rich two-phase eutectic organizations in the alloy. With the increase of Al, the second phase strengthening is the main reason for the enhancement of alloy properties. © 2024 Elsevier Ltd",10.1016/j.vacuum.2024.113847
https://www.scopus.com/inward/record.uri?eid=2-s2.0-85203456506&doi=10.1016%2fj.msea.2024.147225&partnerID=40&md5=69a789a7d0897d0996fe71d8aa989f67,"While refractory high-entropy alloys (RHEAs) show promising potential for extreme applications, those directly fabricated via additive manufacturing methods have been hindered by their inferior mechanical properties, particularly at high temperatures. In this study, we successfully produced a Hf-Nb-Ti-V RHEA using directed energy deposition (DED) technique, achieving satisfactory tensile properties across a wide temperature range. This was accomplished by inducing severe lattice distortions in the fabricated RHEA, which can be traced back to the local chemical fluctuations present in the newly fabricated RHEA and the significant atomic radius mismatch. Due to strong solute pinning, these factors contribute to the superior yield strength of the DED-fabricated RHEA across a wide temperature range. Furthermore, the elastic constants in the fabricated RHEA show a negligible temperature dependence, revealed by first-principles calculations, ensuring satisfactory strengths even at high temperatures. This alloy design strategy, which involves introducing significant lattice distortion and maintaining the temperature-low sensitivity of the elastic moduli, opens up new possibilities for directly fabricating RHEAs with superior high-temperature properties. © 2024 Elsevier B.V.",10.1016/j.msea.2024.147225
https://www.scopus.com/inward/record.uri?eid=2-s2.0-85196717196&doi=10.1016%2fj.jallcom.2024.175310&partnerID=40&md5=3cb6484c250d4d3177bde6c8c1caa9f0,"To address the challenges posed by the high density and low plasticity at room temperature of traditional refractory high entropy alloys (RHEAs), the MoNbVTa0.5Cr RHEA was synthesized through a combination of mechanical alloying (MA) and spark plasma sintering (SPS) techniques. The effects of different sintering temperatures on the microstructure and mechanical properties of the alloy were systematically studied. The MoNbVTa0.5Cr RHEA milled up to 60 h was found to have a metastable dual-phase containing a major BCC (a = 3.1474 Å) and Nb-Ta (a = 3.3058 Å) phase. The sintered MoNbVTa0.5Cr RHEA was composed of BCC phase and a small amount of Ta2VO6 at different sintering temperatures. There were a lot of edge dislocations in the BCC matrix near the BCC/Ta2VO6 interface. With the increase of sintering temperature, the grain size of sintered MoNbVTa0.5Cr RHEA gradually increased, while the mechanical properties gradually decreased with the increase of sintering temperature. When the sintering temperature was 1500 °C, the grain size of the alloy was 2.33 μm, the yield strength was 2783 MPa, the compressive strength was 3346 MPa, and the fracture strain was 20.45 %, showing the best comprehensive properties. And the density of MoNbVTa0.5Cr RHEA was 9.11 g·cm−3 and 26 % lower than that of WNbMoTaV RHEA. The specific yield strength of MoNbVTa0.5Cr RHEA prepared in this research was 295.28 kPa·m3·kg−1, which was superior to most RHEAs reported so far. This sintered MoNbVTa0.5Cr RHEA showed an excellent room temperature compression performance, which can be attributed to the co-existence of BCC phase along with the minor Ta2VO6 phases. The high yield strength of MoNbVTa0.5Cr RHEA was mainly attributed to the substitutional solid solution strengthening of metal atoms, the interstitial solid solution strengthening of O atoms and the grain boundary strengthening of ultrafine grains, with contributions to yield strength of 41 %, 28 %, and 24 %, respectively. © 2024 Elsevier B.V.",10.1016/j.jallcom.2024.175310
https://www.scopus.com/inward/record.uri?eid=2-s2.0-85195018940&doi=10.1016%2fj.mtcomm.2024.109392&partnerID=40&md5=2d782f4632a90bbdf5e8e2f164b9286b,"High-entropy alloys have great potential as candidate structural materials in nuclear reactors. However, current studies lack the assessment of the long-time corrosion performance of materials in service environments. In this paper, the corrosion behaviors of Zr35Ti30Nb20Al10Ta5 refractory high-entropy alloy (RHEA) immersed in 360 °C/18.6 MPa water and 400 °C/10.3 MPa steam for up to 400 days were investigated. The RHEA exhibited a faster early corrosion weight gain and slower late weight gain in both environments. The oxidation kinetic curves showed a near parabolic law. The RHEA formed a single oxide film with a thickness of ∼3.5 μm in the 360 °C water. In contrast, the oxide film in steam environment was a ∼10.1 μm bilayer structure. The oxide film in both environments were consisted of multiple oxides. A diffusion layer of Zr and Al depletion was present under the oxide film. The composition of the outer oxide layer in the steam environment was similar to that of the single oxide film in the 360 °C water. While the inner oxide film was mainly composed of oxides of Nb, Ta and Ti elements. The oxide film surface in the 360 °C water formed an AlO(OH) boehmite phase, which was shed during corrosion process. In the steam environment, the outer oxide layer surface retained the boehmite phase, gradually transforming into Al2O3 after long-time corrosion. © 2024",10.1016/j.mtcomm.2024.109392
https://www.scopus.com/inward/record.uri?eid=2-s2.0-85207681216&doi=10.3390%2fcoatings14101319&partnerID=40&md5=a5234b7d401a963e2591189edd479a8d,"In this work, the influence of laser power (LP), scanning speed (SS), and powder feeding speed (PF) on the porosity, dilution, and microhardness of lightweight refractory high-entropy alloy (RHEA) coatings produced via laser cladding (LC) was investigated. Variance analysis (ANOVA) was deployed to ascertain the effect of LP, SS, and PF on performance metrics such as porosity, dilution, and microhardness. The Non-dominated Sorting Genetic Algorithm II (NSGA-II) was then applied to optimize these processing parameters to minimize porosity, achieve suitable dilution, and maximize microhardness, enhancing the mechanical properties of RHEA coatings. Finally, machine learning models—Random Forest (RF), Gradient Boosting Decision Tree (GBDT), and Genetic Algorithm-enhanced GBDT (GA-GBDT)—were developed using orthogonal experimental data, with GA-GBDT demonstrating superior predictive accuracy. The proposed approach integrates statistical analysis and advanced ML techniques, providing a better understanding into optimizing LP, SS, and PF for improved RHEA coatings performance in industrial applications, thereby advancing laser cladding technology. © 2024 by the authors.",10.3390/coatings14101319
https://www.scopus.com/inward/record.uri?eid=2-s2.0-85199443610&doi=10.1016%2fj.msea.2024.146954&partnerID=40&md5=f318e6ca46f4988eeb9e514d81f2385c,"In this investigation, we focused on the lightweight Nb–Zr–Ti–V alloys as representative model alloys to explore improving mechanical properties of refractory high entropy alloys (RHEAs) through phase engineering. The alloys were deliberately designed with different element concentrations and varied cooling rates after homogenization treatment, resulting in formation of multiple secondary phases. Microstructures of prepared alloys were reported, revealing the decomposition of the BCC matrix into dual-BCC phases with increasing V content. We attribute this phenomenon to the substantial atomic size misfit between V and Zr. Additionally, a metastable FCC phase and an intermetallic Laves phase emerged at intermediate temperatures in Nb0.75ZrTiV0.75, influenced by the nonequilibrium condition during cooling and the enthalpic effect. Compression tests were performed to access mechanical characteristics of different phases. The dual-BCC phases, featuring granular or multilayer morphology, enhanced ductility of the alloy by facilitating dislocation movement at BCC interfaces. In contrast, the FCC and Laves phases, characterized by a needle-like morphology, increased strength of the alloy owing to their intrinsic hardness. Based on the current discovery and understanding on secondary phases in the Nb–Zr–Ti–V alloys, our future objective is to obtain a modulated microstructure with an appropriate combination of different phases to optimize strength and ductility simultaneously. © 2024",10.1016/j.msea.2024.146954
https://www.scopus.com/inward/record.uri?eid=2-s2.0-85200464064&doi=10.1103%2fPhysRevMaterials.8.083602&partnerID=40&md5=8f17235b03e076591ae4e39d3a8e2c8b,"Severe local lattice distortions (LLDs), originating from the size mismatch among atoms, have been proposed as one of the key mechanisms responsible for the excellent mechanical properties of bcc-structured high-entropy alloys (HEAs). They have also been connected to phase stability, as well as physical properties such as electrical conductivity. Experimental measurements of LLDs are, however, difficult and often ambiguous. Analysis of total scattering data in real space has been proposed to provide a uniquely suitable probe of LLDs, but its widespread application and validation are still limited. We conduct a thorough study of LLD measurements in refractory high-entropy alloys (RHEAs) using small-box pair distribution function (PDF) analysis. We start by reexamining existing literature data using a recently proposed coherent theoretical framework to demonstrate that LLDs in RHEAs can indeed be considered as severe and can be reliably measured even in the absence of known thermal components. We perform total scattering experiments of a typical RHEA (HfNbTaTiZr) using both x-rays and neutrons, and show that real-space PDF analysis of data from different types of radiation gives consistent values of LLDs. The results are also in good agreement with the values derived from reciprocal-space data. Finally, through simulation and analysis of theoretical two-phase PDFs, we demonstrate that the effect of the chemical segregation in the investigated RHEA on the measured LLDs is limited when dealing with comparatively large LLDs. The results show that PDF analysis using small-box modeling provides a fast and reliable tool for measuring LLDs in RHEAs, which makes it ideal for analysis of large data sets from time-resolved in situ measurements.  © 2024 authors. Published by the American Physical Society. Published by the American Physical Society under the terms of the ""https://creativecommons.org/licenses/by/4.0/""Creative Commons Attribution 4.0 International license. Further distribution of this work must maintain attribution to the author(s) and the published article's title, journal citation, and DOI. Funded by ""https://www.kb.se/samverkan-och-utveckling/oppen-tillgang-och-bibsamkonsortiet/bibsamkonsortiet.html""Bibsam.",10.1103/PhysRevMaterials.8.083602
https://www.scopus.com/inward/record.uri?eid=2-s2.0-85201005158&doi=10.1016%2fj.commatsci.2024.113280&partnerID=40&md5=81f2dae31ab566d21a022be96f976b22,"In this work, we study loop dynamics at room temperature across three refractory multi-principal element alloys (RMPEAs) using a phase field dislocation dynamics simulation method with Langevin dynamics. The analyses reveal two regimes in stress for all RMPEAs studied. In the low-stress regime, glide of the edge portions is smooth, and glide of the screw portions is jerky. In the high-stress regime, the edge to screw mobility ratio is approximately two and the edge mobility doubles from that in the low-stress regime. We also test a rapid density function theory-based method for generating energetic landscapes for large 3D crystals for simulation. As another key result, we find that dislocation mechanisms, velocities, and mobilities predicted between the two methods agree over a wide range of effective stresses, where the effective stress is the difference between the athermal lattice friction stress and the applied stress at 300 K. The second method is highly efficient, offering a way for performing dislocation dynamics quickly over a broad composition space. © 2024 Elsevier B.V.",10.1016/j.commatsci.2024.113280
https://www.scopus.com/inward/record.uri?eid=2-s2.0-85188069286&doi=10.1002%2fadem.202301797&partnerID=40&md5=a8ba561b3d976a9c3910d641508f755e,"Body-centered-cubic refractory high-entropy alloys are promising for high-temperature structural applications due to their exceptional properties, particularly in terms of yield strength at elevated temperatures. For certain alloy systems, such as Mo–Ti–Cr–Al, both disordered (A2) and ordered (B2) crystal structures are possible. In this particular system, a solid-state transformation from A2 to B2 during cooling occurs. For Al concentrations above ≈10 at%, B2 order is obtained from the transformation temperature down to room temperature (RT), while A2 is stable above RT below the critical Al content. Herein, two alloys from the Mo–Ti–Cr–Al system close to the transition between A2 and B2 are investigated. Nanoindentation tests reveal that the magnitude of strain rate sensitivity for both alloys is small compared to classical alloys, however, significantly temperature dependent up to the strength plateau temperatures. The yield strength plateau, which is insensitive to the strain rate, is observed at temperatures exceeding 573 K. Modeling of solid solution strengthening reproduces the experimental data in the Al-lean A2 alloys. However, the observed discontinuous increase of strength in the Al-rich B2 alloys can only be rationalized by the appearance of B2 order and to no significant other obvious strengthening mechanisms. © 2024 The Authors. Advanced Engineering Materials published by Wiley-VCH GmbH.",10.1002/adem.202301797
https://www.scopus.com/inward/record.uri?eid=2-s2.0-85192709529&doi=10.1016%2fj.jallcom.2024.174815&partnerID=40&md5=2d7b23f1b61ad5a8c2a8222257767cd0,"Radiation shielding materials play a critical role in advancing the next generation of nuclear reactors. Among these, high-entropy materials with refractory properties emerge as a new category for radiation shielding applications. This study introduces TiZrNbHfTa-TiZrNbHfTaOx composites tailored for such purposes. Initially, a TiZrNbHfTa refractory high-entropy alloy (RHEA) is synthesized via mechanical alloying, followed by the oxidation of the alloy to obtain its refractory high-entropy oxide (RHEO), TiZrNbHfTaOx. Composites are then prepared by blending 5%, 10%, and 20% weight fractions of RHEO with RHEA using mechanical alloying. Comparative analysis of shielding properties reveals a decrease in mass attenuation coefficient and effective atomic number with increasing RHEO content. While RHEA exhibits superior shielding performance against gamma photons and neutrons, the composite containing 20% RHEO emerges as the optimal shield against alpha and proton irradiations. The equivalent neutron dose rate and removal cross-section values are obtained 49.8% and 0.142 for the composite with 20% RHEO, respectively. These findings, supported by computational simulations in this study, contribute valuable insights for the advancement of novel shielding materials crucial for future nuclear reactor technologies. © 2024 Elsevier B.V.",10.1016/j.jallcom.2024.174815
https://www.scopus.com/inward/record.uri?eid=2-s2.0-85197740978&doi=10.1016%2fj.msea.2024.146922&partnerID=40&md5=abf7004076845862d0637bf60382d104,"Single-phase body-centered cubic refractory complex concentrated alloys (RCCAs), exhibit strength retention at temperatures above the melting points of conventional Ni-based superalloys. However, their lack of room temperature tensile ductility leads to cracks during processing and/or premature failure under mechanical loading when fabricated by laser-based metals additive manufacturing (AM). We present an alloy design framework for tensile ductility in non-equimolar RCCAs amenable to AM processing within the Ti–V–Cr–Nb–Zr–Ta system. First, density functional theory (DFT) and machine learning informed screening of alloy compositions were used to down-select ∼106 alloys with potential for tensile ductility. Next, Scheil solidification modeling was used to eliminate compositions most at risk for micro-segregation and solidification cracking based on the estimated freezing range of each alloy. This led to the design of two new, representative alloys: Ti0.4Zr0.4Nb0.1Ta0.1 and Ti0.486V0.375Ta0.028Cr0.111. These alloys were evaluated for rapid solidification defect formation using in-situ synchrotron melt pool imaging, fabricated via laser powder bed fusion (L-PBF) AM, and then characterized for processing defects, microstructure, and mechanical properties. Overall, both alloys achieved tensile yield strengths >800 MPa and failure strains >5 %. However, the occurrence of un-melted powders of high melting point elements likely resulted in premature failure during tensile straining. Considerations about mitigating this defect source are discussed and the role of local micro-segregation on ductility are elucidated. Overall, these results highlight the success of our framework, and show potential for laser-based AM-RCCAs with tensile ductility. © 2024 Elsevier B.V.",10.1016/j.msea.2024.146922
https://www.scopus.com/inward/record.uri?eid=2-s2.0-85197458804&doi=10.1002%2fadma.202404772&partnerID=40&md5=ad41fb274816c4757749879b3e7026ea,"While high-entropy alloys, high-entropy oxides, and high-entropy hydroxides, are advanced as a novel frontier in electrocatalytic oxygen evolution, their inherent activity deficiency poses a major challenge. To achieve the unlimited goal to tailor the structure–activity relationship in multicomponent systems, entropy-driven composition engineering presents substantial potential, by fabricating high-entropy anion-regulated transition metal compounds as sophisticated oxygen evolution reaction electrocatalysts. Herein, a versatile 2D high-entropy metal phosphorus trisulfide is developed as a promising and adjustable platform. Leveraging the multiple electron couplings and d–p orbital hybridizations induced by the cocktail effect, the exceptional oxygen evolution catalytic activity is disclosed upon van der Waals material (MnFeCoNiZn)PS3, exhibiting an impressively low overpotential of 240 mV at a current density of 10 mA cm−2, a minimal Tafel slope of 32 mV dec−1, and negligible degradation under varying current densities for over 96 h. Density functional theory calculations further offer insights into the correlation between orbital hybridization and catalytic performance within high-entropy systems, underscoring the contribution of active phosphorus centers on the substrate to performance enhancements. Moreover, by achieving electron redistribution to optimize the electron coordination environment, this work presents an effective strategy for advanced catalysts in energy-related applications. © 2024 Wiley-VCH GmbH.",10.1002/adma.202404772
https://www.scopus.com/inward/record.uri?eid=2-s2.0-85196182483&doi=10.1016%2fj.msea.2024.146828&partnerID=40&md5=e9a1bd745f11da82a2debbad177896ca,"Recently, Al-containing refractory high/medium-entropy alloys (RH/MEAs) have attracted special attention from materials scientists worldwide. Some of these alloys demonstrated an excellent combination of high-temperature strength and room-temperature tensile ductility provided by the formation of a structure consisting of body-centred cubic (bcc) matrix and B2 nanodomains/particles. However, oxidation resistance and phase stability, and, more importantly, the resulting mechanical properties of the Al-containing RH/MEAs, which are critical characteristics for high-temperature structural materials, remain unexplored. Herein, these aspects were extensively investigated for the Al7.5(NbTiZr)92.5 (in at%) alloy having an initial bcc + B2 structure. The alloy was subjected to long-term (500 h) annealing or oxidation tests at 600, 700, and 800 °C followed by the evaluation of mechanical properties during uniaxial tension at 22 and 600 °C. Microstructural studies of the specimens exposed to long-term annealing showed the formation of Zr5Al3 particles that precipitated along the grain boundaries and within grain interiors. The volume fraction of these particles was the highest (∼16 %) after annealing at 600 °C and the lowest (∼0.5 %) after annealing at 800 °C. Oxidation tests revealed that the alloy was prone to pesting phenomena, which intensified with the temperature. The alloy could sustain pesting only up to 10 h at 600 °C, while it experienced a complete disintegration into powder after 5 h at 800 °C. The poor oxidation resistance originated from the formation of volumetric, non-protective (Al,Nb,Ti,Zr)O4 oxide. While insignificantly affecting the strength, long-term annealing or oxidation deteriorated the ductility of the Al7.5(NbTiZr)92.5 alloy both at 22 and 600 °C. The Zr5Al3 phase embrittled the alloy after long-term annealing at 600 or 700 °C, but marginally reduced the ductility in the 800°C-annealed specimens due to the low volume fraction and relatively homogeneous distribution of this phase. The oxidation for 1 h decreased the room-temperature ductility owing to the premature macroscopic localisation of plastic deformation induced by synergistic effects from the volumetric (Al,Nb,Ti,Zr)O4 oxide. This study highlights the necessity for the examination of a set of properties of promising RH/MEAs to critically assess perspectives of these alloys to find applications as new high-temperature materials in aircraft and aerospace sectors. © 2024 Elsevier B.V.",10.1016/j.msea.2024.146828
https://www.scopus.com/inward/record.uri?eid=2-s2.0-85196942297&doi=10.1016%2fj.jallcom.2024.175286&partnerID=40&md5=3cf2bb5d9d73d38ded7c37d30c45d128,"The irradiation resistance of body-centered cubic (BCC) refractory high entropy alloys (RHEAs) has been relatively less studied compared with face-centered cubic (FCC) counterparts. In the present work, both molecular statics (MS) and molecular dynamics (MD) methods are employed to investigate the interactions between 1/2<111> edge dislocations (EDs) and <100> irradiation dislocation loops (DLs) in typical BCC RHEAs of MoNbTaV and MoNbTaW. Two interatomic potentials, i.e., the embedded atom method (EAM) potential and the average atom potential, are adopted to assess the effect of RHEA lattice distortion on the ED-DL interactions. For the real random models simulated with the EAM potential, it is found that the EDs are prone to be partially pinned without fully interacting with the DLs due to the local lattice distortion, presumably leading to formation of loop complexes that consist of remained ED and DL segments as well as dislocations generated by reactions. In contrast, for the average models simulated with the average atom potential, which omit the lattice distortion, the DLs tend to be completely absorbed by EDs. The critical resolved shear stress (CRSS) calculation results show that the large lattice distortion of RHEAs can notably improve the anti-irradiation hardening performance. Furthermore, the effect of lattice distortion on DL-hindering-ED motion is closely related to the DL size. In order to incorporate the effects of both lattice distortion and DL-hindering, the dispersed barrier hardening (DBH) model is extended by introducing an amended length related to the RHEA type. The extended model can better capture the CRSS and associated irradiation hardening of BCC RHEAs. © 2024 Elsevier B.V.",10.1016/j.jallcom.2024.175286
https://www.scopus.com/inward/record.uri?eid=2-s2.0-85199961637&doi=10.1016%2fj.msea.2024.147021&partnerID=40&md5=aff240e58aa7406d06a80995a6b1b5a5,"Refractory high-entropy alloys have received increasing attention in recent years, and laser additive manufacturing can effectively solve the formability dilemma faced by high-entropy alloys. In this paper, a Hf0.25NbTa0.25TiZr refractory high-entropy alloy with lower density than equal atomic ratio alloy was formed by laser melting deposition technology, and its high temperature mechanical behavior and microstructure phase transformation behavior were systematically analyzed. The BCC phase rich in Zr and Hf and the HCP phase rich in Zr and Ti elements will be precipitated successively at high temperature. The two precipitated phases were re-dissolved at 1200 °C, and a new HCP phase was precipitated at 1400 °C. The phase precipitation behavior has an effect on the distribution of small-angle misorientation in grains. The yield strength of the alloy at 600 and 800 °C is 675.0 and 409.5 MPa, respectively, which is 10.0 % and 17.9 % higher than that of the equiatomic as-cast alloy. The high temperature plastic transition temperature of the alloy is increased. The high temperature behavior of the alloy was systematically analyzed by Portevin-Le Chatelier effect and dynamic recrystallization theory. © 2024 Elsevier B.V.",10.1016/j.msea.2024.147021
https://www.scopus.com/inward/record.uri?eid=2-s2.0-85198037186&doi=10.1016%2fj.vacuum.2024.113456&partnerID=40&md5=5bb85d911aee859c3ddd0d6657ea9522,"The influence of argon pressure on the structure, mechanical characteristics, oxidation resistance, and thermal stability of (MoTaNbZrHf)-Si-B coatings deposited by HIPIMS method using a composite target based on high-entropy (MoZrHfTaNb)Si2 silicide and (MoZrHfTaNb)B2 boride was studied. Coatings deposited at Ar pressure of 0.1–0.2 and 1.3–2.2 Pa had a dense, defect-free structure. Increasing the Ar pressure to 37–42 Pa led to the formation of a coating with a columnar structure, while, according to X-ray diffraction and transmission electron microscopy, all coatings were amorphous. Increasing the Ar pressure from 0.1 to 0.2 to 37–42 Pa led to a magnifying the growth rate of coatings in 2.5 times. All coatings were characterized by a similar hardness of 14–15 GPa. The elastic modulus and elastic recovery decreased from 196 to 178 GPa and from 40 to 34 % when the argon pressure increased from 0.1 to 0.2 to 37–42 Pa, respectively. The coatings successfully resisted oxidation at temperatures of 1100 °C and 1300 °C. The protective properties of the coatings are due to the formation of a dense oxide film based on a-Si:B:O amorphous phase with crystallites of the m-HfO2, m-ZrO2, m-Nb2O3, o-Ta2O5, t-ZrSiO4 and t-HfSiO4 phases. Heating in a TEM column showed that the coating deposited at an Ar pressure of 0.1–0.2 Pa crystallizes immediately upon reaching a temperature of 700 °C with the release of predominantly the h-MoSi2 phase. Crystallization of the coating obtained at an Ar pressure of 37–42 Pa also occurs at 700 °C, but only during long-term exposure and is accompanied by the precipitation of the h-Ta5Si3 and t-Nb5Si3 phases. Thus, it has been shown that by increasing the gas flow rate, the productivity of sputtering in the HIPIMS mode can be increased without a significant loss in hardness, oxidation resistance and thermal stability of coatings. © 2024 Elsevier Ltd",10.1016/j.vacuum.2024.113456
https://www.scopus.com/inward/record.uri?eid=2-s2.0-85196402244&doi=10.1016%2fj.intermet.2024.108379&partnerID=40&md5=005853dc4c6370a3fcd539396ce7fabb,"The MoNbTaW refractory multicomponent alloy (RMCA) retains good yield strength up to 1873K, but limited plasticity and high density at room temperature impede its utility in practical applications. Thus, a unique alloy design approach based on composition modification was used to improve these properties. Among the four constituent elements of the MoNbTaW alloy, Nb has good plasticity and lower density; hence a series of alloys with varying Nb content, namely Nbx(MoTaW)(1-x) with x = 0.4, 0.55, and 0.7 (designated as Nb0.4, Nb0.55, and Nb0.7 in this manuscript), were processed using vacuum arc melting. X-ray diffraction results showed that all the alloys formed as single-phase with the body-centered cubic crystal structure. The microstructures of these RMCAs are dendritic in nature with segregation of elements that decreased with heat treatment. The hardness values showed a decrease as the Nb content increased. The compressive yield strength values are 1251, 1055, and 945 MPa, and those of fractured strain are 10, 22, and 33 % for Nb0.4(MoTaW)0.6, Nb0.55(MoTaW)0.45, and Nb0.7(MoTaW)0.3 respectively. The increase in plastic strain and toughness is due to the increment in the Nb concentration, which is directly interpreted as an enhancement in degree of plasticity. The average grain sizes of Nb0.4, Nb0.55, and Nb0.7 RMCAs are measured to be 86 μm, 106 μm and 145 μm respectively. It was observed that 36 % of the grains are above 100 μm for Nb0.4 alloy, whereas this fraction is increased to 49 % and 60 % for Nb0.55 and Nb0.7 alloys respectively, which indicates an increase in average grain size as well as fraction of coarser grains as the Nb content increases. Hence, the improvement in plasticity is attributed to the increase in the average grain size and broader grain distribution. Fracture surface analysis of all the compositions showed quasi-cleavage behavior. This study demonstrates that increasing the Nb concentration in the MoNbTaW RMCA enhances plasticity while decreasing density. In comparison to conventional niobium alloys like C103 and FS-85, the alloys of the present study had higher yield strength at the temperatures where the tests were carried out. The specific yield strength values of these alloys are found to be higher than commercially available Nb alloys. © 2024 Elsevier Ltd",10.1016/j.intermet.2024.108379
