Repository: ErAgOn-AmAnSiRoHi/HEA_QA

<h1>Quick Info</h1>

> **Scopus_Abstracts_Dataset.csv** : This is the dataset downloaded from Elsevier Scopus. It contains three fields, namely Link, Abstract and DOI.
>   
> **NER_Extracted.json** : This is the extracted dataset from *Scopus_Abstracts_Dataset.csv* using FSP (Few Shot Prompting) tuned GPT.
>   
> **HEA_QA_DATASET.json** : This is the QA_Pairs generated from *NER_Extracted.json* and converted to SQuAD Format Dataset which is used to finetune our inference LLMs.

File: Datasets/Scopus_Abstracts_Dataset.csv (part 6 of 21)
Link,Abstract,DOI
https://www.scopus.com/inward/record.uri?eid=2-s2.0-85197767416&doi=10.1016%2fj.scriptamat.2024.116260&partnerID=40&md5=5f3abf8bac25a843bb0cb266bd014d69,"Element segregation and consequent phase separation are challenging problems in refractory high entropy alloys (RHEAs). In this study, thermodynamic parameters and calculation of phase diagrams (CALPHAD) were implemented for RHEA design to suppress segregation and phase separation. A novel non-equiatomic RHEA, Ti1(NbMoTa)2W0.5 alloy, was designed with a minimized difference between liquidus and solidus temperatures (ΔTl−s) and a wide temperature range between solidus temperature and transformation temperature (ΔTsingle) and compared with equiatomic RHEA. As-cast Ti1(NbMoTa)2W0.5 alloy maintained a single-phase body-centered cubic (BCC) structure, corresponding to the Scheil–Gulliver model, and segregation of constituent elements was suppressed owing to the minimized ΔTl−s. Ti1(NbMoTa)2W0.5 alloy showed excellent strength (approximately 1100 MPa) and ductility (1.6 times higher than TiNbMoTaW alloy). This study demonstrated a novel approach for obtaining single-phase BCC-structured RHEAs with suppressed elemental segregation and phase separation by utilizing combined use of ΔTl−s and ΔTsingle as alloy design indexes. © 2024 The Author(s)",10.1016/j.scriptamat.2024.116260
https://www.scopus.com/inward/record.uri?eid=2-s2.0-85201704824&doi=10.1016%2fj.mtcomm.2024.110071&partnerID=40&md5=b8333481c7e79ab65ef8532663eb5007,"High entropy alloys (HEAs) have drawn attention among researchers due to their excellent mechanical properties at low and high temperatures, which pave the way for their numerous applications in various sectors. In this study, we have investigated the effect of temperature and strain rate on the mechanical properties of single crystal equimolar NbTiZrMoV alloy, a refractory HEA (RHEA), using molecular dynamics simulation with the help of a newly developed modified embedded atom method (MEAM) potential. Uniaxial tensile simulations were conducted along x-direction at temperatures between 77 K and 600 K, with temperature intervals of 100 K, and at strain rates of 0.001 ps−1, 0.005 ps−1, 0.025 ps−1, and 0.125 ps−1. Stress-strain curves were plotted from the simulation data, and different tensile properties of the alloy were calculated from the graph. This study suggests that the tensile strength and the elastic modulus of the HEA decrease with increasing temperature as the materials become soft at higher temperatures. Strain rate improves the tensile mechanical properties with increasing rate due to the lack of required time for atom rearrangement and dislocation entrapment requiring higher stresses to continue deformation. Ultimately, the tensile characteristics of the HEA are shown to be influenced by the content of alloying elements. Specifically, Mo content has a rising effect, and Nb content is having a reducing impact on the tensile properties of NbTiZrMoV HEA. The study provides insights into the mechanical properties of NbTiZrMoV HEA, which could inform its applications in various sectors due to its promising mechanical features at different temperatures and strain rates. © 2024 Elsevier Ltd",10.1016/j.mtcomm.2024.110071
https://www.scopus.com/inward/record.uri?eid=2-s2.0-85197500142&doi=10.1016%2fj.jallcom.2024.175481&partnerID=40&md5=2d78a38d6610597634bc9855f2196f50,"Refractory high-entropy alloys (RHEAs) are susceptible to phase transition at elevated temperatures, inducing deviation in the phase constitution from the intended design hence affecting the performance significantly. Accurate prediction of phase constitution and modulation of phase stability over a broad temperature range is crucial to develop RHEAs with superior properties. In this study, thermodynamic and first-principles calculations were integrated to investigate the temperature-dependent phase constitution in the CrTaVW alloy system. The effect of V and W atoms occupation sites on the stability of TaCr2 Laves phase was evaluated. Both V or W atoms tend to occupy Cr sites in TaCr2, and V exhibits stronger alloying ability than W due to the reduced electronic density at the Fermi level. Moreover, with increasing the doping content, the V and W exhibit opposite influencing trends on the formation and structural stability of TaCr2 Laves phase. The Gibbs free energies of the Laves phase and solid solutions with variable compositions were obtained, enabling predictions for the critical temperatures of the phase transitions. The predicted behaviors of phase transitions were validated by experiments. This study provides guidance for modulating phase constitution and achieving desirable phase stability in RHEAs. © 2024 Elsevier B.V.",10.1016/j.jallcom.2024.175481
https://www.scopus.com/inward/record.uri?eid=2-s2.0-85206287173&doi=10.1016%2fj.surfcoat.2024.131460&partnerID=40&md5=30071208a1a8040d49446e3f25e408ca,"The attainment of uniform anodic dissolution in dendritic-structured refractory high entropy alloys (RHEAs) during the electropolishing process is essential for their utilization in high-precision components. Nevertheless, the intricate microstructures of these materials impede uniform dissolution, resulting in suboptimal surface quality. In this work, based on a choline chloride-based deep eutectic solvent and suitable polarization parameters selected by linear scanning voltammetry, a split electrolytic cell (SEC) was proposed to alter the traditional integrated electrolytic cell (IEC) to enhance the anodic dissolution uniformity of dendritic-structured RHEAs. A much smoother surface with Ra of 0.233 μm and a smaller height discrepancy of 0.8 μm was obtained, compared to those processed in IEC at the same condition. The non-uniform anodic dissolution was mainly attributed to the cathode-forming (hydroxide ion (OH−), dissolution of tungsten (W) in the dendrite region under the attack by OH−, and the formation of by-product, i.e., the water molecule. The positive impact of SEC on dissolution uniformity could be ascribed to its role in inhibiting OH− from interacting with the anode, as well as to the enhancement of solution acidity on the anode side, which facilitated the dissolution of metal oxides. The suggested reaction pathway was subsequently validated through experiments with controlled water concentration and assessing of electrochemical kinetics. Finally, the effects of SEC under different parameters were demonstrated. This work provides valuable insight into the precise, micro/nanoscale manufacturing and green electrochemical surface finishing of RHEAs in the future. © 2024 Elsevier B.V.",10.1016/j.surfcoat.2024.131460
https://www.scopus.com/inward/record.uri?eid=2-s2.0-85190096004&doi=10.1016%2fj.jmst.2024.01.046&partnerID=40&md5=b0a86e29acd13ce3960e06ab8245ec31,"Nb0.5TiZrV0.5 alloy is one of the lightweight refractory high-entropy alloys (RHEAs) and has a great potential to be structural materials. Here, the microstructural evolution at the grain boundaries (GBs), the tensile properties and the deformation mechanism including dislocation and kink evolution of arc-melting (Nb0.5TiZrV0.5)100-xCex RHEAs (at.%, x = 0, 0.005, 0.01, referred to as 0Ce, 0.005Ce and 0.01Ce alloys) at room temperature (RT) were systematically investigated. Ce was found to segregate at GBs and the most pronounced grain refinement effect in the 0.005Ce sample. With the Ce content increased from 0.005 at.% to 0.01 at.%, the Ce concentration at GBs increased from 0.12 at.% to ∼1.17 at.%, subsequently, inducing compositional fluctuation and facilitating transformation of BCC band (V-rich but Zr-poor) to ω-like phase with a non-close-packed hexagonal structure (NCPHS, V- and Zr-rich but Ti-poor) at GBs. The 0.005Ce alloy exhibited the optimized ductility (εf∼7.15%) and maintained yield strength of approximately 964 MPa at RT. The better balance of strength-ductility in the 0.005Ce alloy was resulted from synergistic deformation of multiple grains, high fraction (55.6%) of movable edge dislocations and abundant kink bands with the most slip systems. However, deteriorating ductility (εf∼2.29%) of the Nb0.5TiZrV0.5 alloy with 0.01 at.% Ce addition was mainly attributed to precipitation of the brittle ω-like phase at GBs. These results may provide theoretical and experimental guidance for design of the advanced RHEAs with high specific strength through doping Ce or other rare-earth elements. © 2024",10.1016/j.jmst.2024.01.046
https://www.scopus.com/inward/record.uri?eid=2-s2.0-85187776004&doi=10.1016%2fj.jmst.2024.01.022&partnerID=40&md5=b9c8cb2f77b347a12331c19d7bcf7b90,"Although refractory high-entropy alloys (RHEAs) possess excellent softening resistance and thermal stability at high temperatures, their practical application is often limited due to room temperature (RT) brittleness. In this work, we successfully achieved RT plasticization in a brittle (TaMoTi)92Al8 RHEA via in situ forming heterogeneous structure (HS) with the doping of Zr. Different from the mainstream design concept of “soft solid solution matrices with hard intermetallic phases” proposed in the literature, the newly developed TaMoZrTiAl RHEA is featured by a hard disordered BCC phase embedded into a soft intermetallic B2 matrix. Such an HS leads to the remarkable strength–plasticity synergy in this alloy at RT, showing a large plasticity of > 20 %, associated with a high strength of > 2380 MPa. It was found that solid solution strengthening and heterodeformation-induced strengthening caused by dislocation pile-ups at phase boundaries are responsible for the enhancement in the yield strength, while deformation-induced strain partition and the frequent operation of dislocation cross-slip substantially improve the work hardening capacity of alloy, thus enabling the high strength and good RT plasticity. In short, the current work not only reveals the micromechanisms of the influence of heterogeneous dual-phase structure on the RT mechanical behaviour in RHEAs but also provides a useful strategy for plasticizing brittle RHEAs. © 2024",10.1016/j.jmst.2024.01.022
https://www.scopus.com/inward/record.uri?eid=2-s2.0-85193448906&doi=10.1016%2fj.jallcom.2024.174782&partnerID=40&md5=2d89f42c67b2048928ee5d6567c07552,"A novel refractory multi-principal element alloy with high strength and toughness matching characteristics was successfully prepared by mixing TA15 alloy with AlNbTiVZr high-entropy alloy. The effects of the composition ratio of the high-entropy alloy on the microstructure evolution and its influence on properties were investigated in this study. The tensile strength of the 70 wt % AlNbTiVZr HEA/Ti multi-principal element alloy is 1.18 times more than that of TA15 alloy, which has a value of 1068.0 ± 2.1 MPa. The increase in strength is mainly due to the production of equiaxed fine grains and the development of a robust and resilient body-centered cubic (BCC) phase in the alloy following the introduction of the high-entropy alloy. The attainment of the acceptable tensile strain is the result of the combined influence of the BCC matrix phase and the dispersed second-phase particles. The exceptional mechanical capabilities of the 70 wt % AlNbTiVZr/Ti multi-principal element alloy undeniably enhance its potential for use as a structural component in aerospace load-bearing constructions. © 2024",10.1016/j.jallcom.2024.174782
https://www.scopus.com/inward/record.uri?eid=2-s2.0-85200984044&doi=10.1063%2f5.0218290&partnerID=40&md5=a3f67d14c523c6027e3d7cf6868cf875,"Compositional tuning of refractory high-entropy alloys (HEAs) is a powerful strategy to modulate their structural stability and mechanical properties. In this study, we investigate the sound velocities, elasticity, and mechanical properties of NbxTiZrHf (x = 0, 0.2, 0.4, 0.6, 0.8, and 1.0) HEAs using ultrasonic interferometry combined with Vickers hardness measurements. Notably, the metastable bcc Nb0.2TiZrHf HEAs exhibits exceptional fracture toughness, reaching up to 12.2 MPa·m1/2, which is 1.7-3.3 times higher than that of other bcc NbxTiZrHf counterparts. The mechanism for the abnormal strengthening in fracture toughness of Nb0.2TiZrHf HEAs is primarily attributed to the stress-induced bcc-to-hcp phase transition, which promotes plasticity/ductility strengthening and crack deflection. These findings provide deep insights into “metastability engineering” for designing refractory HEAs with superior fracture toughness and high strength. © 2024 Author(s).",10.1063/5.0218290
https://www.scopus.com/inward/record.uri?eid=2-s2.0-85199423278&doi=10.1016%2fj.intermet.2024.108435&partnerID=40&md5=0c6b5bd136cf74381b0abe2d5cf29f7f,"Refractory high-entropy alloys (RHEAs) are a new type of metal materials composed of four or more refractory elements. However, the melting point and liquid viscosity coefficient of RHEAs are high, which leads to low fluidity. Therefore, powders of such alloys are difficult to prepare by conventional methods. In this study, a new method called a hydrogen plasma-arc melting has been developed for the preparation of RHEA powders. Results show that the TiZrHfNbMo RHEA powders have single body-centered-cubic (BCC) structures, consisting of a large number of irregularly-shaped powders and small numbers of spherical powders. The average particle size of the powder was 66.97 μm. There is no obvious composition segregation on the surface and inside of the RHEA powders. In addition, this method greatly reduces the oxygen content of the powders. © 2024 Elsevier Ltd",10.1016/j.intermet.2024.108435
https://www.scopus.com/inward/record.uri?eid=2-s2.0-85194830799&doi=10.1007%2fs11837-024-06592-5&partnerID=40&md5=9af53a351c7bd31fabf59597df11cbad,"Refractory high-entropy alloys have great application potential in aerospace and shipbuilding due to their excellent properties, such as high-temperature strength and corrosion resistance. However, due to the vast difference in the melting point of the constituent elements, the formability of the traditional sintered and cast refractory high-entropy alloy parts still has defects. Previous studies added the remelting step under low energy density to obtain a more uniform element distribution, but this inevitably brought challenges to the molding efficiency of the parts and the molding design of complex shapes. In this study, macro-defect-free MoNbTaW RHEA bulks were fabricated on pure titanium substrates by the laser metal deposition technique. The mechanical properties and microstructure morphology of the samples were examined. The powders and various parts of the samples were characterized and analyzed by scanning electron microscopy, energy dispersive spectrometer, and X-ray diffraction. The average yield strength of the alloy was 1320.16 MPa, the average compressive strength was 1855.11 MPa, and the average fracture strain was 15.92%. The average hardness of the top layer was 846.4 HV. The average coefficient of friction for the top layer region of the sample was 0.164219. The wear form was mainly abrasive wear. © The Minerals, Metals & Materials Society 2024.",10.1007/s11837-024-06592-5
https://www.scopus.com/inward/record.uri?eid=2-s2.0-85200165391&doi=10.1016%2fj.matlet.2024.137126&partnerID=40&md5=8a79f2443eb911a9a8efcf628b0079a0,"In this letter, MoNbTaTiCx(MNTTCx) alloys with a good combination of room-temperature fracture strain and high-temperature (1473 K) strength were successfully prepared by vacuum arc melting. The alloy is composed of the BCC matrix phase and the FCC carbide phase. With the increase of C content, the morphology changed from hypoeutectic to eutectic to hypereutectic finally. The eutectic structures ensure the good comprehensive mechanical properties of the fully eutectic MNTTC0.5 alloy by second-phase strengthening and grain refining, which has a fracture strain of 13.4 % at room temperature and a yield strength of 496 MPa at 1473 K, surpassing many of the reported refractory high-entropy alloys. © 2024",10.1016/j.matlet.2024.137126
https://www.scopus.com/inward/record.uri?eid=2-s2.0-85202353292&doi=10.1016%2fj.commatsci.2024.113324&partnerID=40&md5=d0beee408f22e50e9abe73316268106a,"In this work, the effects of refractory transition metal elements on the properties of quaternary equimolar ratio high entropy carbides composed of ⅣB, ⅤB and ⅥB transition metals and C element were studied by first-principles calculations and experiments.The calculation results show that all 75 kinds of high entropy carbides were thermodynamically and mechanically stable and can be formed spontaneously. Among them, Hf can promote the synthesis of high entropy carbides, while Cr has the opposite effect. In addition, single phase solid solution structures can be formed for all 73 HECs except (TiZrHfCr)C and (ZrHfVCr)C. Thereafter, the mechanical properties of these 75 quaternary HECs were compared. The calculation results show that W, Mo, and Ta have a positive effect on improving the elastic modulus, fracture toughness, hardness and melting point of high entropy carbides, while Cr has the opposite effect. The calculation results of phonon spectra show that the six high entropy carbides represented by (TiHfNbTa)C, (TiVNbTa)C, (TiZrNbTa)C, (TiZrNbCr)C, (TiZrNbMo)C and (TiZrNbW)C have lattice dynamic stability. (TiHfNbTa)C, (TiVNbTa)C, (TiZrNbTa)C, (TiZrNbMo)C and (TiZrNbW)C face-centered cubic high entropy carbides were prepared by spark plasma sintering and the microstructure and properties were tested. The experimental results are basically consistent with the calculated results. © 2024 Elsevier B.V.",10.1016/j.commatsci.2024.113324
https://www.scopus.com/inward/record.uri?eid=2-s2.0-85199803060&doi=10.1016%2fj.intermet.2024.108433&partnerID=40&md5=493d10f9d1ae5a2de0d33e99c2389ab0,"Herein, a series of Ti2NbVAl0.3Zrx (x = 0.25, 0.5, 0.75, 1) light refractory high entropy alloys were designed and prepared based on the concept of B2 ordering and solid solution strengthening. The Zr0.25, Zr0.5, and Zr0.75 alloys exhibited a disordered BCC + ordered B2 duplex structure, while the Zr1 alloy displayed a BCC single-phase structure. The addition of Zr hinders the formation of B2 ordering, transforming the alloy from a BCC + B2 duplex structure to a BCC single-phase structure. The Zr0.75 alloy has a yield strength of 1022 MPa and a tensile strain of ∼9.4 %. Furthermore, electrochemical tests were conducted in 3.5 wt% NaCl solution revealed that the Ti2NbVAl0.3Zrx LRHEAs showed high resistance to pitting corrosion. Incorporating the Zr element enhanced the polarization resistance and reduced the corrosion rate; however, excessive Zr content led to a shift in micro-galvanic corrosion from the nanoscale to the microscale, resulting in pitting corrosion. The passivation film compositions of the four alloys formed at a potential of 0.7 VSCE were analyzed by X-ray photoelectron spectroscopy, and their corrosion resistance in a chlorine-containing environment was examined in depth. © 2024 Elsevier Ltd",10.1016/j.intermet.2024.108433
https://www.scopus.com/inward/record.uri?eid=2-s2.0-85202191987&doi=10.1016%2fj.actamat.2024.120323&partnerID=40&md5=70c17731d926120fd021ae28e2aea876,"Energy efficiency demands finding new materials for applications at elevated temperatures. Refractory multicomponent alloys with a BCC/B2 microstructure promise to serve as alternatives to the current state-of-the-art, Ni-based superalloys for applications at higher temperatures. With the vast compositional space of these alloys, the first fundamental question is whether the B2 phase can form among refractory metals. In this study, we span through the periodic table to investigate the potential for creating ordered B2 intermetallics among the refractory metals, using first principles calculations, and establish the correlation between the nature of the atomic bonds and stability of the B2 structure. We use our newly developed Multi-Cell Monte Carlo method to explore the extensive compositional space of these alloys, refine the trends in ordering, and pinpoint the most promising combinations for detailed analysis. We discover that B2 phases form exclusively with the inclusion of elements from groups VII and VIII, such as Re, Ru, and Os, and we identify these phases among a total of eleven elements. Further analysis of the electronic structure and bonding characteristics of these B2 systems reveals a pseudogap in the electronic density of states at the Fermi level. This pseudogap is attributed to the hybridization of d orbitals, leading to the formation of strong covalent bonds in the most stable compounds. This finding explains why B2 formation is restricted to elements from groups IV-VIII and V-VII refractory metals. © 2024 Acta Materialia Inc.",10.1016/j.actamat.2024.120323
https://www.scopus.com/inward/record.uri?eid=2-s2.0-85207804816&doi=10.1063%2f5.0223074&partnerID=40&md5=75ad8543b2e70bc650e7f2d81ef3ce82,"Refractory high-entropy alloys (RHEAs) have attracted increasing interest due to their excellent mechanical properties under extreme conditions. However, the lattice thermal conductivity is still not well studied. In this paper, we calculate the lattice thermal conductivity of the NbMoTaW RHEA using the equilibrium molecular dynamics method with a machine learning-based interatomic potential. We find that with increasing Mo concentration, the lattice thermal conductivity increased from 1.72 to 2.16 W/mK, an increase of 25.6%. The underlying mechanism is explained by the phonon density of states and phonon mode participation. Increasing the Mo concentration can induce a blueshift in both the low-frequency and high-frequency phonons. Moreover, we find that at the frequency corresponding to the phonon density of states peak, the NbMo1.5TaW RHEA has the largest mode participation rate, which is the main reason for the anomalous lattice thermal conductivity. In addition, we investigate the effect of temperature on the lattice thermal conductivity and the results show that anharmonicity has a dominant effect. Finally, the effect of compressive strain on the lattice thermal conductivity is explored. Our work discloses that the phonon density of states associated with phonon mode participation plays critical roles in the thermal conductivity of the RHEA, rather than the previously recognized conformational entropy. This contributes to the understanding of the thermal behavior of RHEA and provides an effective route to tune its thermal conductivity. © 2024 Author(s).",10.1063/5.0223074
https://www.scopus.com/inward/record.uri?eid=2-s2.0-85197378995&doi=10.1016%2fj.commatsci.2024.113196&partnerID=40&md5=706f00cbb1f5a94af8c45515fcd4b854,"The structure, thermodynamic and elastic properties of Tix(HfNbTaZr)(1−x)/4 from Refractory High Entropy multicomponent Alloys to pure titanium are investigated employing comprehensive MCSQS realizations of the disordered atomic structure and DFT calculations. We showed that to model the random structure in a limited supercell, it is beneficial to probe a large space of random configurations with different atomic arrangements. Including a larger number of nearest-neighbor pair shells is in practice more effective in finding configurations corresponding to lower formation energies than considering many-body terms. In addition, we demonstrate the existence of weak-to-medium short-range chemical order for both equimolar compositions. The study of chemical order requires hundreds of MCSQS realizations to become meaningful, and SRO results are rationalized in terms of crystallographic structure of favorable element pairs and binary phase diagrams. When Ti is added to Tix(HfNbTaZr)(1−x)/4 alloys, the mixing enthalpy of the bcc phase decreases but remains slightly positive for all x. For large Ti content, a phase transition in favor of an hcp structure is suggested in agreement with the predictions of the Bo-Md diagram and mechanical stability analysis. Around x≈ 0.50, a dual phase is predicted. The impact of local atomic configuration variability on elastic properties and bcc/hcp phase competition is discussed. Our results are in good agreement with the limited existing literature on these alloys, and provide a better understanding of it. The Ti content in this class of alloys could be a practical means of selecting the phase structure and tailoring the elastic properties to specific applications. © 2024 Elsevier B.V.",10.1016/j.commatsci.2024.113196
https://www.scopus.com/inward/record.uri?eid=2-s2.0-85197336798&doi=10.1016%2fj.ijrmhm.2024.106771&partnerID=40&md5=a057f80789514c18527f383c581b9511,"In this study, TaMoCrTiAl refractory high-entropy alloy coating without defects was successfully prepared on the Ti6Al4V substrate by laser metal deposited. Microstructure and properties were investigated systematically by multiple characterization methods. The results of phase and morphology experiments indicate that the coating comprised a BCC phase and a partial Laves phase. The coating, with an average thickness of 990 μm, exhibits good metallurgical bonding with the substrate. Further observation reveals that the cladding region consists of irregular bulk crystals. The heat-affected zone has a fine grain size, whereas the substrate has coarse and uneven grains. The high-temperature oxidation test shows that the formation of an Al2O3 oxide layer enhances the coating's high-temperature oxidation resistance. According to the results of microhardness tests, the average microhardness in the coating is about 570.98 HV (1.87 times that of the substrate) due to the formation of the leave phase particles and the fine-grain strengthening. The presence of Titanium, chromium and molybdenum elements in the coating facilitates the formation of a passivation film, thereby enhancing its corrosion resistance. Furthermore, the coating exhibits the smallest grinding force (43.637 N) and the lowest roughness (0.506 μm) at an experimental temperature of 100 °C, which demonstrates that appropriately elevating the experimental temperature can decrease the grinding force and enhance the flatness of the grinding surface. © 2024 Elsevier Ltd",10.1016/j.ijrmhm.2024.106771
https://www.scopus.com/inward/record.uri?eid=2-s2.0-85197337288&doi=10.1088%2f1361-651X%2fad585f&partnerID=40&md5=503967482a4ace56cf05af1f67095221,"The discovery of complex concentrated alloys (CCA) has unveiled materials with diverse atomic environments, prompting the exploration of solute segregation beyond dilute alloys. However, the vast number of possible elemental interactions means a computationally prohibitive number of simulations are needed for comprehensive segregation energy spectrum analysis. Data-driven methods offer promising solutions for overcoming such limitations for modeling segregation in such chemically complex environments (CCEs), and are employed in this study to understand segregation behavior of a refractory CCA, NbMoTaW. A flexible methodology is developed that uses composable computational modules, with different arrangements of these modules employed to obtain site availabilities at absolute zero and the corresponding density of states beyond the dilute limit, resulting in an extremely large dataset containing 10 million data points. The artificial neural network developed here can rely solely on descriptions of local atomic environments to predict behavior at the dilute limit with very small errors, while the addition of negative segregation instance classification allows any solute concentration from zero up to the equiatomic concentration for ternary or quaternary alloys to be modeled at room temperature. The machine learning model thus achieves a significant speed advantage over traditional atomistic simulations, being four orders of magnitude faster, while only experiencing a minimal reduction in accuracy. This efficiency presents a powerful tool for rapid microstructural and interfacial design in unseen domains. Scientifically, our approach reveals a transition in the segregation behavior of Mo from unfavorable in simple systems to favorable in complex environments. Additionally, increasing solute concentration was observed to cause anti-segregation sites to begin to fill, challenging conventional understanding and highlighting the complexity of segregation dynamics in CCEs. © 2024 The Author(s). Published by IOP Publishing Ltd.",10.1088/1361-651X/ad585f
https://www.scopus.com/inward/record.uri?eid=2-s2.0-85197061456&doi=10.1016%2fj.mtcomm.2024.109684&partnerID=40&md5=2aac5a396b29bebafc2126b81b04fe7e,"This work focused on the influence of V content on NbMoTaWVx (x = 0.00, 0.25, 0.50, 0.75, 1.00, 1.25, 1.50, 1.75, 2.00) refractory high-entropy alloys (RHEAs). The influence of V content with structure stability, electronic properties, elastic properties, and thermodynamic properties was systematically studied by first-principles calculations and the Gibbs2 program. All alloys prefer to form body centered cubic (BCC) structure according to the minimum energy principle. The electronic properties show that the V element can strengthen the metallicity of NbMoTaWVx RHEAs. The results of elastic properties show that NbMoTaWV0.75 owns the highest ductility and lowest hardness at the same time. Moreover, according to the results of thermodynamic properties, the V element can reinforce the abilities of resistance for thermal softening and thermal expansion at high temperatures. This study can provide guidance for the design and practical preparation of RHEAs. © 2024 Elsevier Ltd",10.1016/j.mtcomm.2024.109684
https://www.scopus.com/inward/record.uri?eid=2-s2.0-85196319242&doi=10.1016%2fj.matlet.2024.136888&partnerID=40&md5=6ba7079cb68ca7b2e8202975c8be73b5,"In order to enhance mechanical and tribological properties, carbon was microalloyed in a series of TiMoNbZrCx (x = 0, 0.03, 0.05, & 0.09 wt%) based refractory high entropy alloys (RHEAs). All the RHEAs exhibited BCC as major phase with minor cubic carbide phases in C added samples. Increase in C content tend to refine microstructure attributted to Zenner pinning effect, and further enhance its hardness (from ∼610 to 727 Hv) and yield stength (from ∼1668 MPa to 1990 MPa). The lean C (0.03 wt%) content enhanced in-vitro wear resitance by an order, while higher C addition accompanied an increase in wear rate ascribed to carbide assisted third body abrasion. © 2024 Elsevier B.V.",10.1016/j.matlet.2024.136888
https://www.scopus.com/inward/record.uri?eid=2-s2.0-85180185468&doi=10.1007%2fs12666-023-03195-7&partnerID=40&md5=c6c9cc92cb25b5c92d9ea2d5cf94b50b,"The present investigation aims to examine the impact of incorporating rare earth elements (Dy and Nd) into dual-phase hexagonal close-packed (HCP) ternary refractory medium-entropy alloy HfTiZr. The HfTiZr, (HfTiZr)98Dy2, and (HfTiZr)96Dy2Nd2 alloy exhibit yield strength of 356.95, 424.53, and 458.81 MPa, respectively, and ductility of 8.5, 11, and 10% elongation, respectively. A comparative investigation is conducted to analyze the microstructure and mechanical properties of HfTiZr, (HfTiZr)98Dy2, and (HfTiZr)96Dy2Nd2. With the addition of Dy and Nd, the alloy exhibits an increase in BCC phase fraction with basket weave morphology. The micro indentation technique was employed to determine the average hardness values of 6.35, 7.58, and 8.59 GPa for the materials HfTiZr, (HfTiZr)98Dy2, and (HfTiZr)96Dy2Nd2, respectively. The observed rise in hardness can be attributed to the concurrent increase in solid solution hardening, which arises from the introduction of larger atomic radii, leading to an increase in lattice distortion. The present study presents a novel approach to include rare earth elements into ternary refractory alloys, thereby facilitating the formation of a dual-phase structure and leading to improved mechanical properties. © The Indian Institute of Metals - IIM 2023.",10.1007/s12666-023-03195-7
https://www.scopus.com/inward/record.uri?eid=2-s2.0-85205313072&doi=10.3390%2fma17184579&partnerID=40&md5=aad7565e51154ded4d50ab378a2da668,"The oxidation of six NbTi-i refractory medium- and high-entropy alloys (NbTi + Ta, NbTi + CrTa, NbTi + AlTa, NbTi + AlMo, NbTi + AlMoTa and NbTi + AlCrMo) were investigated at 1000 °C for 20 h. According to our observation, increased Cr content promoted the formation of protective CrNbO4 and Cr2O3 oxides in NbTi + CrTa and NbTi + AlCrMo, enhancing oxidation resistance. The addition of Al resulted in the formation of AlTi-rich oxide in NbTi + AlTa. Ta addition resulted in the formation of complex oxides (MoTiTa8O25 and TiTaO4) and decreased oxidation resistance. Meanwhile, Mo’s low oxygen solubility could be beneficial for oxidation resistance while protective Cr2O3/CrNbO4 layers were formed. In NbTi + Ta, NbTi + AlTa and NbTi + CrTa, a considerable quantity of Ti-rich oxide was observed at the interdendritic region. In NbTi + AlCrMo, the enrichment of Cr and Ti at the interdendritic region could fasten the rate of oxidation. Compared to the recent research, NbTi + AlCrMo alloy is a light-weight oxidation-resistant alloy (weight gain of 1.29 mg/cm2 at 1000 °C for 20 h and low density (7.2 g/cm3)). © 2024 by the authors.",10.3390/ma17184579
https://www.scopus.com/inward/record.uri?eid=2-s2.0-85202925586&doi=10.1016%2fj.matchar.2024.114324&partnerID=40&md5=5cdd78e3de522218f64530016e105448,"C/C composite was successfully brazed with TiZrHfTa/Ni composite interlayers at lower temperature far below the melting point of TiZrHfTa refractory high entropy alloy. The influence of brazing parameters on the joint morphology, indentation fraction toughness of the reaction layer, shear strength at room temperature and at 1000 °C, and fracture behavior was investigated. The results show that all of the C/C composite joints contained two main phases: an equimolar (Ti-Zr-Hf-Ta)C hard phase and a near-pure Ni binder phase. The maximum indentation fracture toughness of the obtained joint reaction layer material was 15.52 ± 0.64 MPa·m1/2. This was proved to be beneficial to improve the strength and toughness of the joint. Meanwhile, the maximum shear strengths of C/C-TiZrHfTa/Ni-C/C joint at room temperature and at 1000 °C reached 33.24 ± 1.85 MPa and 21.70 ± 2.12 MPa, respectively. Abundant slip lines, in-situ dimples, and tearing ridges resulting from Ni plastic deformation suggest a predominantly ductile fracture mode in the joint. This work introduces an innovative method, which can not only ensure the service of C/C composite in high temperature environment, but also effectively reduce the joining temperature. © 2024 Elsevier Inc.",10.1016/j.matchar.2024.114324
https://www.scopus.com/inward/record.uri?eid=2-s2.0-85201613950&doi=10.1016%2fj.mtcomm.2024.110165&partnerID=40&md5=d4dd64ce3898a2d132410cb656912a5b,"Refractory high-entropy alloys (RHEAs) are considered crucial candidates to replace traditional high-temperature alloys due to their outstanding mechanical properties. Investigating the relationship between their composition and mechanical properties is important for advancing their application. This study examines the influence of varying elemental composition on the mechanical properties of the TiZrHfNbTa series RHEAs, known for their excellent toughness, using first-principles calculation combined with the virtual crystal approximation method. Calculations of physical parameters such as lattice constants, elastic modulus, hardness, yield strength, and dislocation energy factor indicate that adding elements with larger atomic radius and densities increases the lattice constants and density of the alloys. Adding more VB subgroup elements improves the elastic modulus, hardness, and strength of the alloy, with the TiHfNbTa alloy exhibiting the highest yield strength, approximately 1.28 GPa. The addition of the strongly metallic element Hf significantly enhances the Poisson's ratio and dislocation nucleation ability of the alloy, and its atomic bonds exhibit metallic bonding, which contributes to the improvement of the toughness of the alloy. This study provides an effective theoretical prediction for further investigation of the mechanical properties of the TiZrHfNbTa series RHEAs. © 2024 The Authors",10.1016/j.mtcomm.2024.110165
https://www.scopus.com/inward/record.uri?eid=2-s2.0-85201498223&doi=10.1016%2fj.ijplas.2024.104080&partnerID=40&md5=cc154b57cab706301acdc0cd6c3aae63,"Creep resistance, which is one of the most important deformation modes, is rarely reported for refractory high entropy alloys (RHEAs). The experiment investigated the high-temperature creep mechanism of Ti-Ta-Nb-Mo-Zr RHEA prepared by laser powder bed fusion (LPBF) technology. The high cooling rate of LPBF suppresses most of the elemental segregation, but there are still over-solidified precipitates and a few continuous precipitates (CP). In the range of 923–1023 K, the stress exponent and activation energy were determined to be 3.2–3.4 and 261.5 ± 19.5 kJ/mol, respectively. Compared with other conventional alloys and HEAs, a large reduction of the minimum creep rate is found in the LPBF-built Ti1.5Ta0.5NbZrMo0.5 RHEA, indicating a significant improvement in high-temperature properties. The dislocation tangles at the interface is formed during the creep process and new Zr-rich CP phases are generated in the dislocation tangles region. The interfacial dislocation tangles is the result of the interaction between dislocations and two-phase mismatch stresses. The dislocation tangles prevents dislocations from further cutting the matrix phase, which is very favorable to the high-temperature creep performance. At the same time, the formation of this dislocation tangles greatly accelerates the nucleation process and growth rate of the new CP phase. The present work provides a pathway to design novel HEAs with improved high-temperature creep resistance. © 2024 Elsevier Ltd",10.1016/j.ijplas.2024.104080
https://www.scopus.com/inward/record.uri?eid=2-s2.0-85196666663&doi=10.1016%2fj.scriptamat.2024.116240&partnerID=40&md5=b48036b28302411bfc49511c8c877dea,"High temperature (HT) strength and room temperature (RT) ductility trade-offs are always unavoidable in the design of refractory high entropy alloys (RHEAs). Exploring the vast chemistry space to find optimally strong and ductile RHEAs remains a highly challenging task. Herein, we formulate a machine learning-based design strategy fusing uncertainty estimation and clustering analysis to explore a special alloy system (NbTaZrHfMo) for collaborative optimization of HT strength and RT ductility. Four non-equimolar alloys with a superior combination of HT strength, RT ductility and HT specific yield strength were discovered and synthetized. The influence of elements on mechanical properties are analyzed and an optimal composition range is identified based on model prediction. This work provides a general design approach enabling the concurrent optimization of conflicting properties with a small data-trained machine learning model, thereby producing a recipe to accelerate the discovery of desired RHEAs and other materials within a vast search space. © 2024",10.1016/j.scriptamat.2024.116240
