Repository: ErAgOn-AmAnSiRoHi/HEA_QA

<h1>Quick Info</h1>

> **Scopus_Abstracts_Dataset.csv** : This is the dataset downloaded from Elsevier Scopus. It contains three fields, namely Link, Abstract and DOI.
>   
> **NER_Extracted.json** : This is the extracted dataset from *Scopus_Abstracts_Dataset.csv* using FSP (Few Shot Prompting) tuned GPT.
>   
> **HEA_QA_DATASET.json** : This is the QA_Pairs generated from *NER_Extracted.json* and converted to SQuAD Format Dataset which is used to finetune our inference LLMs.

File: Datasets/Scopus_Abstracts_Dataset.csv (part 7 of 21)
Link,Abstract,DOI
https://www.scopus.com/inward/record.uri?eid=2-s2.0-85198610349&doi=10.1016%2fj.intermet.2024.108418&partnerID=40&md5=fdb7405275d45de219feb7cf5ef9715f,"The present study investigated how the addition of Mo, within a carefully designed alloy composition, regulated the properties of Al0.3NbTiZrMox refractory high-entropy alloys. A thorough analysis of the microstructure of the resultant alloys and comprehensive tests on hardness, friction, wear, and electrochemical corrosion were performed. Results revealed that Mo plays a crucial role in promoting the formation of a BCC + HCP phase and in refining the alloy's grain structure. In addition, increasing Mo content led to higher hardness and improved wear resistance, primarily driven by solution strengthening, dislocation strengthening, and fine crystal strengthening. At the same time, the increase in Mo content was greatly conducive to the improvement of corrosion resistance due to the increase in phase transformation, composition homogenization, grain refinement, and the presence of Mo-passivation film. © 2024 Elsevier Ltd",10.1016/j.intermet.2024.108418
https://www.scopus.com/inward/record.uri?eid=2-s2.0-85207671223&doi=10.3390%2fcryst14100838&partnerID=40&md5=674c327222699726f74947896f1986f4,"The big advantage of refractory high entropy alloys (RHEAs) is their strength at high temperatures, but their big disadvantage is their brittleness at room temperature, which prevents their machining. There is a great need to classify the alloys in terms of brittle-ductile (B-D) properties, with easily obtainable ductility indices (DIs) ready to help design these refractory alloys. Usually, the DIs are checked by representing them as a function of fraction strain, ε. The critical values of DI and ε divide the DI—ε area into four squares. In the case of a successful DI, the points representing the alloys are located in the two diagonal opposite squares, well separating the alloys with (B-D) properties. However, due to the scatter of the data, the B-D separation is not perfect, and it is difficult to establish the critical value of DI. In this paper, we solve this problem by replacing the fracture strain parameter with new DIs that scale with the old DIs. These new DIs are based on the force constant and amplitude of thermal vibration around the Debye temperature. All of them are easily available and can be calculated from tabulated data. © 2024 by the authors.",10.3390/cryst14100838
https://www.scopus.com/inward/record.uri?eid=2-s2.0-85194168428&doi=10.1016%2fj.triboint.2024.109817&partnerID=40&md5=0ff5233a55470ef32b7ce6002b181267,"The mechanical and structural stability of refractory high-entropy or medium-entropy alloys at high temperatures provides new directions for the development of high-performance self-lubricating materials. In this study, NbTiTa-Ag-BaF2/CaF2 self-lubricating composites were successfully prepared using powder metallurgy technology, and their friction and wear behaviors over a wide temperature range were investigated. The self-lubricating composites exhibit low and stable COF values at the tested temperatures compared to NbTiTa alloy, with the average COF ranging from 0.29 to 0.44. Meanwhile, the presence of solid lubricants effectively reduces the wear rates of NbTiTa alloy at RT, 400 °C, and 800 °C, but the appearance of cracks and spall pits increases the wear at 600 °C. © 2024 Elsevier Ltd",10.1016/j.triboint.2024.109817
https://www.scopus.com/inward/record.uri?eid=2-s2.0-85193506382&doi=10.1016%2fj.physb.2024.416108&partnerID=40&md5=d8daab85616b001604c86b435b0339dc,"Using the exact muffin-tin orbital (EMTO) method in combination with the coherent potential approximation (CPA), we studied the influence of alloying elements Al, V, Zr, Tc, Re and Ir on the phase stability, lattice parameters, densities, and elastic properties of NbMoTaWMx (M = Al, V, Zr, Tc, Re, Ir; 0 ≤ x ≤ 1.0) refractory high entropy alloys. The predicted lattice parameter and elastic parameters agree with the available experimental and theoretical data. We calculated the atomic size difference (δ), the valence electron concentration (VEC) and the total energy of face-centered cubic (fcc), body-centered cubic (bcc) and hexagonal closed-pack (hcp) structures. We found that all studied NbMoTaWMx (M = Al, V, Zr, Tc, Re, Ir; 0 ≤ x ≤ 1.0) systems have the bcc structure. We showed that Al and Ir decrease the stability of the bcc structure and Zr significantly enlarges the lattice parameter of the host. Vanadium increases the ductility of NbMoTaW system. On the other hand, Al and Ir have strongly non-linear effect on the ductility, with clear minimum at x = 0.55. The present results provide consistent theoretical data and call for experimental investigation for these alloys. © 2024 Elsevier B.V.",10.1016/j.physb.2024.416108
https://www.scopus.com/inward/record.uri?eid=2-s2.0-85194772407&doi=10.1007%2fs40195-024-01718-9&partnerID=40&md5=63c5470956231bc2935697fa119e8a7b,"A refractory high entropy alloy Ti62Nb12Mo12Ta12W2 was prepared by mechanical alloying and spark plasma sintering. The microstructure and mechanical properties of the Ti62Nb12Mo12Ta12W2 alloy were analyzed. The experimental results show that the microstructure of the alloy is composed of two BCC phases, an FCC precipitated phase, and the precipitated phase which is a mixture of TiC, TiN and TiO. The alloy exhibits good room temperature compressive properties. The plasticity of the sample sintered at 1550 °C can reach 10.8%, and for the sample sintered at 1600 °C, the yield strength can be up to 2032 MPa, in the meantime the plasticity is 9.4%. The alloy also shows high strength at elevated temperature. The yield strength of the alloy exceeds 420 MPa at 900 °C, and value of which is still above 200 MPa when the test temperature reaches 1000 °C. Finally, the compressive yield strength model at room temperature is constructed. The prediction error of the model ranges from − 7.9% to − 12.4%, expressing fair performance. © The Chinese Society for Metals (CSM) and Springer-Verlag GmbH Germany, part of Springer Nature 2024.",10.1007/s40195-024-01718-9
https://www.scopus.com/inward/record.uri?eid=2-s2.0-85199208578&doi=10.1016%2fj.mtla.2024.102187&partnerID=40&md5=4de030039c26b6863e88a1e466413ce9,"Mo, W and Re are all important strengthening elements in either single phase solid solution (SS) alloys or the SS phases in precipitation-strengthened Ni/Co-based superalloys, of which the compositions are usually complicated. To directly compare the effects of Mo, W and Re on the mechanical properties of concentrated SS alloys, a model CoCrNiFe concentrated SS alloy as the base and three alloys with 3 at.% Mo, W and Re additions are fabricated and their mechanical properties are examined in both quasi-static tensile and creep tests at room and two high temperatures. Experimental and modeling results demonstrate that at room and low temperatures, the order of strengthening effect is W > Mo > Re, in accordance with solid solution strengthening model and thermal activation analysis. On the other hand, Re can significantly decrease the minimum creep rate at 1273 K, primarily due to the reduced diffusivity as confirmed from the diffusion couple analysis. © 2024 Acta Materialia Inc.",10.1016/j.mtla.2024.102187
https://www.scopus.com/inward/record.uri?eid=2-s2.0-85204783971&doi=10.1016%2fj.matdes.2024.113326&partnerID=40&md5=ef41ca9baf48d930ce439ca8ab4a13e8,"In order to improve the traditional “trial and error” material design method, machine learning-yield strength and machine learning-fracture strain models are incorporated into one system to predict yield strength and fracture strain in refractory high-entropy alloys (RHEAs) under compression. The ML-yield strength model and ML-fracture strain model achieve excellent predictions (R2 = 0.942, RMSE=0.35) and (R2 = 0.892, RMSE=0.41) in the testing set, respectively. Based on the machine learning model, Nb0.22Ta0.22Ti0.24V0.23W0.09, Nb0.24Ta0.22Ti0.26V0.04W0.24, Nb0.26Ta0.24Ti0.21V0.24W0.05, and Nb0.18Ta0.26Ti0.22V0.21W0.13 RHEAs in the Nb-Ta-Ti-V-W RHEA system were screened and synthesized. The yield strength (1915 MPa, 1983 MPa) of the Nb0.22Ta0.22Ti0.24V0.23W0.09 and Nb0.24Ta0.22Ti0.26V0.04W0.24 RHEAs are higher than that (1689 MPa) of the NbTaTiVW RHEA. The unfractured Nb0.18Ta0.26Ti0.22V0.21W0.13 and Nb0.26Ta0.24Ti0.21V0.24W0.05 RHEAs under compression exhibit superior performance than the fracture strain (16.6 %) of the NbTaTiVW RHEA. The mixing enthalpy of RHEAs is negatively correlated with the yield strength, whereas a negative relationship exists between electronegativity difference and fracture strain through the SHAP analysis. Decreasing the mixing enthalpy and increasing the electronegativity difference promote the formation of the precipitated phase. The electron probe microanalysis reveals that the differences in mechanical properties (yield strength and fracture strain) in the NbTaTiVW RHEAs primarily stem from the fraction of the precipitated phase. © 2024 The Authors",10.1016/j.matdes.2024.113326
https://www.scopus.com/inward/record.uri?eid=2-s2.0-85197090166&doi=10.1016%2fj.msea.2024.146883&partnerID=40&md5=930bf152f03ae58271a19c64bedc4465,"Refractory high-entropy alloys (RHEAs) have emerged as promising candidates for high-temperature applications owing to their distinctive mechanical properties. However, their limited tensile ductility and high density pose hurdles for further engineering utilization. In this study, we introduce a novel RHEA composition, Ti45Nb30Cr15V10 (at.%), distinguished by its reduced density (∼6.2 g/cm3), achieved through the assistance of CALPHAD (CALculation of PHAse Diagrams) modeling. The as-cast RHEA exhibits a single body-centered cubic (BCC) structure, demonstrating a tensile yield strength of ∼904 MPa along with a total elongation of ∼9.7 %. By employing cold rolling followed by recrystallized annealing (designated as the CRRA sample), we achieve notable enhancements in both strength and ductility. Specifically, the CRRA sample manifests an impressive tensile yield strength of ∼1010 MPa and a total elongation of ∼20.6 % at room temperature. Remarkably, even at an elevated temperature of 700 °C, the CRRA sample maintains notable strength, displaying a yield strength of ∼695 MPa. The observed dislocation behavior, transitioning from dual-system slip to multi-system slip, along with the intricate interactions of dislocation substructures (e.g., loops, tangles, networks, bands, and cells) and kink bands, are identified as the principal deformation mechanisms contributing to the exceptional tensile properties of the CRRA sample at room temperature. At 700 °C, the presence of wavy-slipping dislocations, induced by the strong pinning effect of component fluctuations, predominantly contributes to the strength of the CRRA sample. However, the emergence of Cr2(Ti, Nb, V) Laves phase at grain boundaries results in premature fracture. The extraordinary tensile properties exhibited by the CRRA sample at both room and elevated temperatures underscore its potential for advanced engineering applications. © 2024 Elsevier B.V.",10.1016/j.msea.2024.146883
https://www.scopus.com/inward/record.uri?eid=2-s2.0-85197757072&doi=10.1016%2fj.scriptamat.2024.116269&partnerID=40&md5=d89c0d64c72c67e8d835ff2ef11b652e,"Low-activation body-centered cubic (BCC) high-entropy alloys (HEAs) often possess poor tensile ductility. Here we report a novel low-activation VCrFeMn0.33 BCC HEA that exhibits good tensile ductility at 650 °C and above. However, it shows poor tensile ductility at 500 °C and below, indicating that the ductile-to-brittle transition temperature (DBTT) of the current HEA falls between 500 °C and 650 °C. At temperatures above DBTT, the current BCC HEA deforms via dislocation glide, similar to the tensile deformation observed in conventional ductile BCC alloys, which is rarely reported for non-refractory BCC HEAs. © 2024 Acta Materialia Inc.",10.1016/j.scriptamat.2024.116269
https://www.scopus.com/inward/record.uri?eid=2-s2.0-85200973492&doi=10.1007%2fs11085-024-10285-4&partnerID=40&md5=9a24cb452ba22bb7ed2ac49ff62da8ff,"Due to their higher thermal and chemical stability than other high-temperature materials, chromium-silicon-base (Cr-Si-base) alloys are promising materials for future gas turbines and other high-temperature applications operating under harsh conditions. To enable near-net-shape casting of Cr-Si-base alloys, a compatibility of the alloy melt with the ceramic crucibles and molds is necessary. Additionally, a metal-ceramic contact exists at the interface between thermal barrier coating (TBC) and alloy, where metallic may melts play a role in the case of coating failure and overheating. In this study, molten Cr92Si8 (in at. %) alloy is brought into contact with powders of ceramics commonly used for casting molds or crucibles (e.g. ZrSiO4, Al2O3, 3YSZ), to investigate liquid metal corrosion, interdiffusion, and stabilities. Additionally, the high entropy oxide (Sm0.2Gd0.2Dy0.2Er0.2Yb0.2)2Zr2O7 (HEO), a potential future TBC material, is investigated. Before melting using an electric arc furnace, the powders of the investigated ceramics were mixed with pulverized Cr92Si8 and pressed into alloy-ceramic pairs, to maximize the contact area between molten metal and ceramic. For microstructural investigations and phase analysis, the materials were assessed using scanning electron microscopy (SEM) equipped with energy-dispersive X-ray spectroscopy (EDS), and X-ray diffraction (XRD). The widely used mold material ZrSiO4 and the coating BN were found to decompose, while reaction products of SiO2 and CoAl2O4 with the melt were detected. Al2O3, 3YSZ, and the HEO did not show decomposition or corrosion by the melt. Al2O3, 3YSZ, and the HEO are therefore considered as promising crucible, mold, and TBC materials for Cr-Si-base alloys. © The Author(s) 2024.",10.1007/s11085-024-10285-4
https://www.scopus.com/inward/record.uri?eid=2-s2.0-85197654308&doi=10.1016%2fj.actamat.2024.120137&partnerID=40&md5=09ff0705daab64816239d8ab27847649,"The Cluster Expansion (CE) Method encounters significant computational challenges in multicomponent systems due to the computational expense of generating training data through density functional theory (DFT) calculations. This work aims to refine the cluster and structure selection processes to mitigate these challenges. We introduce a novel method that significantly reduces the computational load associated with the calculation of fitting parameters. This method employs a Graph Neural Network (GNN) model, leveraging the M3GNet network, which is trained using a select subset of DFT calculations at each ionic step. The trained surrogate model excels in predicting the volume and energy of the final structure for a relaxation run. By employing this model, we sample thousands of structures and fit a CE model to the energies of these GNN-relaxed structures. This approach, utilizing a large training dataset, effectively reduces the risk of overfitting, yielding a CE model with a root-mean-square error (RMSE) below 10 meV/atom. We validate our method's effectiveness in two test cases: the (Ti, Cr, Zr, Mo, Hf, Ta)B2 diboride system and the Refractory High-Entropy Alloy (HEA) AlTiZrNbHfTa system. Our findings demonstrate the significant advantages of integrating a GNN model, specifically the M3GNet network, with CE methods for the efficient predictive analysis of chemical ordering in High Entropy Materials. The accelerating capabilities of the hybrid ML-CE approach to investigate the evolution of Short Range Ordering (SRO) in a large number of stoichiometric systems. Finally, we show how it is possible to correlate the strength of chemical ordering to easily accessible alloy parameters. © 2024 Acta Materialia Inc.",10.1016/j.actamat.2024.120137
https://www.scopus.com/inward/record.uri?eid=2-s2.0-85200635839&doi=10.1016%2fj.matchar.2024.114221&partnerID=40&md5=3cbcd4dc43f2d08511f93f06e1b3fd06,"The microstructure, mechanical properties at room temperature, oxidation, and wear behaviors of the MoNbTaW refractory high-entropy alloy (RHEA) at elevated temperatures are investigated. The as-deposited MoNbTaW RHEA maintains a single BCC structure and a dendritic morphology. Furthermore, it demonstrates a high yield stress of 1478 MPa and an ultimate yield stress of 1787 MPa at room temperature. The oxidation tests reveal that the oxidation rate constant initially decreases from 0.83 mg2 cm−4 h−1 to 0.78 mg2 cm−4 h−1, then increases to 12.43 mg2 cm−4 h−1 as the temperature rises from 500 °C to 800 °C. Additionally, a linear oxidation kinetic is observed at 500 and 600 °C, while at 800 °C, the parabolic oxidation kinetics is observed. The transition is linked to the development of a multilayer oxide layer structure and the formation of a thicker oxide scale. The results of wear tests at high-temperature show that the wear depth at 600 °C is about 24.886 μm, which is 3.9 times as much as 500 °C (6.437 μm). This indicates that the wear resistance is reduced at 600 °C. In addition, with the increase in temperature, the wear mechanism changes from adhesive wear to abrasive wear. © 2024 Elsevier Inc.",10.1016/j.matchar.2024.114221
https://www.scopus.com/inward/record.uri?eid=2-s2.0-85201756994&doi=10.1016%2fj.actamat.2024.120297&partnerID=40&md5=8eccf570f06ea8f1c78e2bdbd02d31ac,"The mechanical properties of the bcc refractory high-entropy alloy (RHEA) NbMoTaW with columnar and equiaxed microstructures and a nanoscale metal oxide layer on the grain boundaries are investigated at ambient temperatures (RT) to 1200 °C. Under compression, the alloy shows a yield strength, σy, of ⁓1390 ± 20 MPa at RT and retains a high yield strength, σy, of ⁓301.5 MPa at 1200 °C. However, in tension, the fracture strengths, σf, of both columnar and equiaxed microstructures are far lower - below 70 MPa - and the material fails in the elastic regime without showing any measurable ductility at all temperatures. The fracture mechanisms in tension transition from transgranular cleavage at RT to a mixture of transgranular and intergranular fracture at 800 °C to a complete intergranular fracture at 1200 °C due to selective weakening of the metal oxide layer on the grain boundaries driven by a structural change. The transition in the fracture mechanism in the equiaxed microstructure promotes extrinsic toughening at higher temperatures, resulting in a ⁓6.4 times higher fracture toughness (KIc ⁓10.3 MPa√m) at 1200 °C compared to that at RT. NbMoTaW is a well-known RHEA, but the poor tensile strength and fracture toughness measured in this study highlight the critical importance of investigating the mechanical properties of these high-temperature RHEAs in tension. © 2024",10.1016/j.actamat.2024.120297
https://www.scopus.com/inward/record.uri?eid=2-s2.0-85196721376&doi=10.1016%2fj.mtcomm.2024.109607&partnerID=40&md5=31e8a5c0c09a441cff89089486eed812,"High entropy alloy (HEA) design strategies have been limited to experimental trial-and-error approaches. However, due to the vast compositional space of HEAs, efficiently discovering new HEAs with exceptional performance using trial-and-error methodology is time-consuming and challenging. In this work, a machine learning (ML) framework was introduced for Nb-Ti-V-Zr refractory HEA (RHEA) design. This framework aims to streamline the design of Nb-Ti-V-Zr RHEA with a focus on improving hardness. This framework encompasses data collection, feature construction, four-step feature selection, and training of different ML models, followed by Fisher material pattern recognition and SHAP feature analysis. For the first time, three key features, including the atomic size difference (δ), the configurational entropy of mixture (Smix), and the average deviation of electronegativity (AdE) were identified as the most significant compositional factors impacting the hardness of Nb-Ti-V-Zr RHEA. Furthermore, the Support Vector Regression (SVR) model with a polynomial kernel was the best-trained model for hardness prediction compared to other ML models trained and tested in this work. The coefficient of determination (R) was 0.85 for the testing set and 0.91 for 5-fold cross-validation, while the root mean square error (RMSE) values were 0.9 and 0.74, respectively. Moreover, it was observed that high-hardness samples follow a particular combination of key features, providing important optimization insights. Finally, the analysis of key features revealed the negative effect of AdE, the positive effect of Smix, and the hybrid effect of δ on hardness. © 2024 Elsevier Ltd",10.1016/j.mtcomm.2024.109607
https://www.scopus.com/inward/record.uri?eid=2-s2.0-85199075866&doi=10.1007%2fs10853-024-10013-y&partnerID=40&md5=08482eecdc847e4c3144277b011926fe,"This study focuses on the preparation of Mo0.5VNbTiCr0.25 refractory high-entropy alloy (RHEA) coatings on the surface of Zr-4 alloy using laser cladding technology. The coated samples underwent 24-h aging heat treatment at temperatures of 600 °C, 800 °C, and 1000 °C, as well as laser remelting. The crystal structure, microstructure, microhardness, and wear resistance of each RHEA coating sample were comprehensively analyzed using X-ray diffraction (XRD), scanning electron microscopy (SEM), electron backscattering diffraction (EBSD), Vickers hardness test, and general-purpose friction and wear test. The different effects of aging heat treatment and laser remelting treatment on the microstructure and properties of Mo0.5VNbTiCr0.25 RHEA coatings were investigated. The results showed that each group of RHEA coating samples had good metallurgical bonding with the substrate without obvious defects such as pores and cracks. The coated samples were mainly composed of body-centered cubic (BCC) phases and a small amount of hexagonal close-packed (HCP) phases. The mechanical properties of the laser remelted samples were the best, with a microhardness value of 526 HV0.2, and the best wear resistance. The wear mechanisms included adhesive wear, oxidative wear, and creep wear. © The Author(s), under exclusive licence to Springer Science+Business Media, LLC, part of Springer Nature 2024.",10.1007/s10853-024-10013-y
https://www.scopus.com/inward/record.uri?eid=2-s2.0-85192743072&doi=10.1016%2fj.jallcom.2024.174823&partnerID=40&md5=8e686603c584d7a5dbbb6354ee5f3f74,"The development of new materials with high strength, ductility, low modulus, wear resistance, and good biocompatibility remains a requirement in the field of clinical biomaterials. Based on the concept of high-entropy alloys, five TiZr-based refractory multi-principal element alloys (RMPEAs), i.e. MoTiZr, NbTiZr, MoTiVZr, NbTiVZr, and NbMoTiZr were designed and their microstructure, mechanical properties, elastic properties, and biocompatibility were assessed in this study. Results indicate that NbTiZr and NbTiVZr RMPEAs are single-phase BCC alloys, while the other alloys exhibit multiphase structures. In terms of mechanical behaviors, NbMoTiZr RMPEA has the highest hardness (496±15 HV) among the five alloys and also combines a high yield strength and good ductility, with values of 1275 MPa and 21.66%, respectively. According to atomic calculations, the ideal shear strengths of the five alloys on the {110} plane are all lower than those on the {112} plane. Furthermore, NbMoTiZr RMPEA also exhibits a lower Young's modulus than that of Ti6Al4V, which can reduce “stress shielding” effects. The in vitro biocompatibility evaluation revealed that NbMoTiZr RMPEA can support cell adhesion and proliferation of MC3T3-E1 cells and exhibits good biocompatibility comparable to Ti6Al4V. These results demonstrate the remarkable potential of NbMoTiZr RMPEA for orthopedic bioimplant applications. © 2024 Elsevier B.V.",10.1016/j.jallcom.2024.174823
https://www.scopus.com/inward/record.uri?eid=2-s2.0-85197534926&doi=10.1016%2fj.matlet.2024.136944&partnerID=40&md5=1ea3dea0525ff9e076992b753a5038fa,"The equiatomic MoNbTaTiZr biocompatible and refractory high-entropy alloy (RHEA) was additively manufactured by laser powder bed fusion (LPBF). The possibility to reduce the cracking susceptibility of the RHEA during LPBF was investigated. By the addition of pure B to the RHEA powder feedstock, the in-situ precipitation of boride particles was promoted. These precipitates limited the grain growth, thus avoiding the formation of cracks. © 2024 Elsevier B.V.",10.1016/j.matlet.2024.136944
https://www.scopus.com/inward/record.uri?eid=2-s2.0-85196520425&doi=10.1016%2fj.intermet.2024.108383&partnerID=40&md5=6ad289791cd638035c35c7c09d78f3da,"In this study, we analysed the effect of Fe, Mn, or Fe and Mn additions (5 or 10 at%) on the structure, mechanical properties, deformation behaviour, including microstructure evolution, and oxidation resistance of a lightweight (density of 3.92 g/cm3) intermetallic Al55Cr23Ti22 complex concentrated alloy (CCA) with a L12 + C11b structure. The additions of Fe, Mn, or Fe and Mn (at the expense of Cr) retained the density below 4 g/cm3 and resulted in forming a D8a phase (Th6Mn23-prototype; cF120; Fm-3m) in all the alloys, except for the Al55Cr18Ti22Mn5 alloy. The D8a phase nucleated with a different morphology within or adjacent to the C11b phase, and adopted an orientation relationship of (110)C11b || (4‾4‾ 0)D8a, [3 3‾ 1]C11b || [1‾ 11‾]D8a, which provided coherent C11b/D8a interfaces. Alloying with Mn or Fe and Mn had either neutral or negative effect on the mechanical properties, while the Fe additions boosted the strength along with some decrease in the compressive plasticity at room temperature. Specifically, the Al55Cr13Ti22Fe10 alloy showed a yield strength of 250 MPa at 1000°С, which was 60 % higher compared to the Al55Cr23Ti22 alloy. During plastic deformation, all the alloys demonstrated pronounced strain hardening at T ≤ 800 °C and steady state flow at 1000 °C. Post-deformation observation of the microstructure of the Al55Cr13Ti22Fe10 alloy showed the inhomogeneous distribution of the strain-induced defects between the L12 matrix and (C11b + D8a) regions at 800 °C and partial recrystallisation of these phases at 1000 °C. All the alloys exhibited complex oxidation behaviour with multistage oxidation kinetics. The addition of 5 at% of Fe or Mn was beneficial for the oxidation resistance, while the further increase in their contents intensified the mass gain after a certain time. The latter effect was more pronounced in the Al55Cr13Ti22Mn10 alloy than in the Al55Cr13Ti22Fe10 alloy, because of forming a loose Al2O3 oxide layer. All the alloys investigated exhibited a superior synergy of 1000°C-specific yield strength and compressive plasticity at room temperature, as well as a lower mass gain after 100 h at 1000 °C, compared to both lightweight and the most oxidation-resistant refractory CCAs. © 2024 Elsevier Ltd",10.1016/j.intermet.2024.108383
https://www.scopus.com/inward/record.uri?eid=2-s2.0-85201295481&doi=10.1007%2fs11837-024-06795-w&partnerID=40&md5=629e03fd77afa9953449349fa2fedcc4,"This study investigated two lightweight CrxV0.5Nb0.5ZrTi (x = 0.1 and 0.3) refractory high-entropy alloys to understand the relationship between phase composition, microstructure, and mechanical properties. The addition of Cr resulted in a transition from a single-phase BCC structure of the base alloy V0.5Nb0.5ZrTi to a multiphase structure comprising BCC and Cr-rich Laves phases in the CrxV0.5Nb0.5ZrTi alloys. The microstructure exhibited a typical dendritic pattern, consisting of BCC dendrites and Cr-rich Laves interdendrites. The area fraction of the Cr-rich Laves phase increased from 5% to 28% with the increase in Cr content. This increase led to elevated yield strength values, rising from 1100 ± 20 MPa to 1330 ± 30 MPa. The primary mechanisms contributing to the mechanical properties were solid-solution strengthening from the BCC phase and the formation of a small amount of hard Laves phase. These mechanisms, combined with the low density of the alloys, resulted in an excellent combination of specific yield strength and plasticity in the Cr0.1V0.5Nb0.5ZrTi alloy. Specifically, it exhibited a specific yield strength of 180 MPa cm3/g and over 40% plastic strain without fracture. Overall, the study provides insights into the design and development of lightweight refractory high-entropy alloys with desirable mechanical properties for various engineering applications. © The Minerals, Metals & Materials Society 2024.",10.1007/s11837-024-06795-w
https://www.scopus.com/inward/record.uri?eid=2-s2.0-85205017784&doi=10.1016%2fj.surfcoat.2024.131401&partnerID=40&md5=170fe333ed5bca95209ed0e16d1de01d,"High-entropy silicide (HES) coatings are a promising solution to the problem of poor oxidation resistance of metallic refractory alloys. However, their practical development is still in the early stages. For the first time, this study evaluates the feasibility of synthesizing complex concentrated silicide coatings using a reactive melt infiltration approach. For this purpose, a sessile drop experiment was carried out in which a binary eutectic silicon‑boron alloy (Si–8B at.%) was subjected to contact heating with the MoNbTaW refractory high entropy alloy (RHEA) substrate at temperatures up to 1450 °C. After the high-temperature test, the solidified couple was characterized by X-ray diffraction, scanning electron microscopy coupled with energy-dispersive X-ray spectroscopy, electron backscatter diffraction systems, and microhardness techniques. The coating had an average thickness of 75 μm and was composed of different layers, including a primary MSi2 layer, a transition MSi2 + M5Si3 silicide layer, and M5Si3 silicides (M = metal). Additionally, borosilicides and boride particles were dispersed throughout the layers. However, future research should prioritize refining process parameters to eliminate porosity and improve the integrity of the coating layer. © 2024 The Authors",10.1016/j.surfcoat.2024.131401
https://www.scopus.com/inward/record.uri?eid=2-s2.0-85196812796&doi=10.1016%2fj.msea.2024.146830&partnerID=40&md5=170a98808b568185dc4f633ea8d409b7,"The practical application of refractory high-entropy alloys (RHEAs) has been limited by their brittleness at room temperature. This study prepared fine-grained HfMoNbTaTi refractory high-entropy alloys using a powder metallurgy process combining mechanical alloying (MA) and spark plasma sintering (SPS). This method effectively addresses the issue of room temperature brittleness and achieves a favorable balance between strength and plasticity. The resulting sintered alloy comprises two body-centered cubic (BCC) solid solution matrices and a range of nanoprecipitates, including the γ-phase, σ-phase, and α-phase. With increasing sintering temperature, the average grain size increased from 0.45 μm (at 1400 °C) to 4.56 μm (at 1700 °C). Simultaneously, the content of the γ-phase gradually decreases due to the greater influence of mixing entropy. Under quasi-static loading, the fine-grained multiphase structure not only benefits from grain boundary strengthening and precipitation strengthening effects, but also enhances the deformation uniformity, ultimately improving both the strength and plasticity. At 1450 °C, the sintered alloy exhibited a compressive yield strength of 2325 ± 8.40 MPa and a plastic strain of 26.44 ± 1.17 %. These values represent a 35.73 % increase in yield strength and a 120.33 % increase in plastic strain compared to those of the as-cast alloy. The deformation process at room temperature is mainly governed by the multiplication of screw dislocations and cross-slips. In the middle and late stages of deformation, the grains exhibit a preferred orientation, further enhancing the plastic strain. In summary, this study presents a practical approach for overcoming the issue of room temperature embrittlement in RHEAs. © 2024",10.1016/j.msea.2024.146830
https://www.scopus.com/inward/record.uri?eid=2-s2.0-85203022157&doi=10.1016%2fj.heliyon.2024.e37392&partnerID=40&md5=c98761625a7d64ec568bef9597d2435f,"A powder-metallurgy MoNbTaTiV refractory high-entropy alloy synthesized by mechanical alloying (MA) and spark plasma sintering was subjected to hot deformations at different temperatures and strain rates. The microstructural morphologies were characterized, and component element segregation was elucidated. With grain refinement and lattice strain increase, the large inhomogeneous milled powder became refined and homogeneous after the MA. Component element segregation was observed at relatively low deformation temperatures and high strain rates. As the deformation temperature increased and the strain rate decreased, the segregation gradually disappeared, which was attributed to dislocation movement. © 2024",10.1016/j.heliyon.2024.e37392
https://www.scopus.com/inward/record.uri?eid=2-s2.0-85202592523&doi=10.3390%2fmet14080894&partnerID=40&md5=ba356c88b1bfdcefcfed911caeba0e9c,"Refractory high-entropy alloys (RHEAs) typically exhibit excellent high-temperature strength but limited ductility. In this study, a comprehensive machine learning strategy with integrated material knowledge is proposed to predict the elongation of TiZrNbVAl RHEAs. By referring to the ductility theories, a set of cost-effective material features is developed with various mathematical forms of thermodynamic parameters. These features are proven to effectively incorporate material knowledge into ML modeling. They also offer potential alternatives to those obtained from costly first-principles calculations. Based on Pearson correlation coefficients, the linear relationships between pairwise features were compared, and the seven key features with the greatest impact on the model were selected for ML modeling. Regression tasks were performed to predict the ductility of TiZrNbVAl, and the CatBoost gradient boosting algorithm exhibiting the best performance was eventually selected. The established optimized model achieves high predictive accuracies exceeding 0.8. These key features were further analyzed using interpretable ML methods to elucidate their influences on various ductility mechanisms. According to the ML results, different compositions of TiZrNbVAl with excellent tensile properties were prepared. The experimental results indicate that Ti44Zr24Nb17V5Al10 and Ti44Zr26Nb8V13Al9 both exhibited ultimate tensile strengths of approximately 1180 MPa and elongations higher than 21%. They verified that the ML strategy proposed in this study is an effective approach for predicting the properties of RHEAs. It is a potential method that can replace costly first-principles calculations. Thermodynamic parameters have been shown to effectively predict alloy ductility to a certain extent. © 2024 by the authors.",10.3390/met14080894
https://www.scopus.com/inward/record.uri?eid=2-s2.0-85193728970&doi=10.1007%2fs11837-024-06620-4&partnerID=40&md5=614a297e66251188ea57f46ed334930e,"Refractory high entropy alloys (HEAs) have been identified as potential candidates for reinforcement phases in metal matrix composites due to their excellent thermal stability, good strength and toughness. This investigation reports on the synthesis of a Cu-6%Ag composite reinforced with refractory NbTaMoW HEA powder. The composite was fabricated using a three-step process that involves mechanical alloying (MA), melting and casting, and cold drawing deformation. The resulting composite was analyzed for particle distribution, hardness and electrical conductivity, while its microstructure was examined using scanning electron microscopy (SEM). Results revealed that a single bcc phase of the HEA powder was formed with a nanocrystalline size of 6.22 nm after MA. The synthesized alloy after casting revealed no significant macroscopic segregation, with the Ag phase and HEA particles evenly dispersed throughout the alloy solidification structure. Cold drawing the alloy resulted in a hardness of 163HV and a conductivity of 77%IACS. Compared to the Cu-6%Ag alloy prepared by the conventional method, the alloy showed a 16.4% increase in hardness and a 3.7% decrease in conductivity. This study demonstrated the potential of doped HEA powders to enhance the mechanical properties of Cu matrix alloys to produce composites with improved properties. © The Minerals, Metals & Materials Society 2024.",10.1007/s11837-024-06620-4
https://www.scopus.com/inward/record.uri?eid=2-s2.0-85196498765&doi=10.1016%2fj.msea.2024.146849&partnerID=40&md5=528ba334c8748fd983fb116ae5303efe,"Refractory high entropy alloys are strong candidates for high-temperature structural materials, because of their high strength, excellent thermal stability and exceptional softening resistance under high-temperature. However, majority of the existing refractory high entropy alloys are seriously limited in widespread application, due to their severe brittleness at room temperature. In this study, we proposed a novel AlxHfTaTi body-centered cubic (BCC) refractory medium entropy alloy with remarkable strength-ductility combination at room temperature. Adjusting the atomic ratio of Al (from 0 to 0.5 at.%), we investigated the effect of Al on the structure-property characteristics of the alloy under as-cast as well as cold-rolled and annealed conditions. Compared with the as-cast samples, the rolled and annealed samples exhibit more excellent tensile properties due to the remarkable reduction of grain size resulted from recrystallization. The Al0.3HfTaTi sample annealed for 5 min exhibits outstanding comprehensive properties at room temperature, with a yield strength higher than 1000 MPa and a fracture elongation of up to 24 ± 1 %, respectively. Quasi in-situ EBSD analysis results reveal that, during tensile deformation, the grain size has a significant effect on the grain rotation and dislocation gliding. Small grains are more likely to initiate multiple slip bands, promoting the synergistic effect of grain rotation and dislocation gliding, thereby improving the ductility of the alloy. Our findings can provide new ideas for the development of refractory high entropy alloys with outstanding room-temperature tensile properties. © 2024 Elsevier B.V.",10.1016/j.msea.2024.146849
