Repository: ErAgOn-AmAnSiRoHi/HEA_QA

<h1>Quick Info</h1>

> **Scopus_Abstracts_Dataset.csv** : This is the dataset downloaded from Elsevier Scopus. It contains three fields, namely Link, Abstract and DOI.
>   
> **NER_Extracted.json** : This is the extracted dataset from *Scopus_Abstracts_Dataset.csv* using FSP (Few Shot Prompting) tuned GPT.
>   
> **HEA_QA_DATASET.json** : This is the QA_Pairs generated from *NER_Extracted.json* and converted to SQuAD Format Dataset which is used to finetune our inference LLMs.

File: Datasets/Scopus_Abstracts_Dataset.csv (part 8 of 21)
Link,Abstract,DOI
https://www.scopus.com/inward/record.uri?eid=2-s2.0-85194815741&doi=10.1016%2fj.msea.2024.146767&partnerID=40&md5=7b343642eeb015b3b0be086ea743aeaf,"Lightweight refractory high-entropy alloys (LRHEAs) have received significant attention due to their excellent strength-plasticity matching. Generally, its strengthening mechanism mainly comes from solid solution strengthening caused by atomic radius mismatches, but excessive atomic radius mismatch can reduce the phase stability of solid solution and easily generate precipitated phases to reduce the plasticity. Here, we present a strategy to enhance the shear modulus mismatch while improving the mechanical properties and phase stability of LRHEAs. We chose the TiZrVNbAl system as the LRHEAs model. The addition of Mo resulted in a modulus mismatch induced strength contribution of 564 MPa, which accounts for ∼57 % of the total strength. Compared to the alloy without Mo, the strength increased by ∼42 % without any loss of ductility. More importantly, the addition of Mo significantly reduces the diffusion coefficient of the main element and realizes the effective kinetic suppression of the precipitated phase. This enables the alloy to avoid brittle precipitate generation even after aging at 500 °C for 5 h, and hence the excellent mechanical properties are well kept. Additionally, the strength of the LRHEA is increased by more than two times at 700 °C, demonstrating higher high temperature performance compared to RHEAs with tensile ductility. Utilizing the shear modulus mismatch strategy can effectively enhance the solid solution strengthening effect, improving the comprehensive mechanical properties of the alloy at room temperature and high temperature, while also improving phase stability. This provides a new approach to developing structurally stable high-performance alloys. © 2024 Elsevier B.V.",10.1016/j.msea.2024.146767
https://www.scopus.com/inward/record.uri?eid=2-s2.0-85200437972&doi=10.1002%2fadem.202400538&partnerID=40&md5=2d663bf3cec166d8952ca448f9393289,"The high-temperature deformation behavior of an equiatomic TiNbTaVW refractory high entropy alloy (RHEA) was studied at temperatures of 950, 1000, and 1050 °C and a strain rate of 10−3 s−1. The flow stress, high-temperature strength, and softening mechanisms were analyzed and compared with the IN718 nickel-based superalloy. The results indicate that the flow stress of both TiNbTaVW and IN718 is sensitive to deformation temperature, with high temperatures resulting in reduced flow stress. Globular grains and elongated grains were observed at 950 and 1000 °C for TiNbTaVW, signifying both dynamic recovery and dynamic globularization as the softening mechanisms. Globular grains were only observed at 1050 °C for TiNbTaVW, signifying dynamic globularization as the softening mechanism. The TiNbTaVW RHEA has a higher temperature strength of 910, 870, and 658 MPa compared to the IN718 alloy with 72, 87, and 61 MPa at 950–1000 °C/10−3 s−1. By demonstrating comparable or superior performance in specific aspects, RHEAs can be considered in the near future for potential applications traditionally dominated by nickel-based superalloys. © 2024 The Author(s). Advanced Engineering Materials published by Wiley-VCH GmbH.",10.1002/adem.202400538
https://www.scopus.com/inward/record.uri?eid=2-s2.0-85196021958&doi=10.1016%2fj.jnucmat.2024.155230&partnerID=40&md5=6a7342ee7de64dc8fc4046d96812d0dd,"Nanocrystalline NbMoVCr refractory multi-principal element alloys coatings are fabricated by magnetron sputtering technology to improve lead-bismuth eutectic (LBE) corrosion resistance of structural materials, and their corrosion behavior in oxygen-saturated liquid LBE at 600 and 650 °C has been investigated. The coatings exhibit good phase structural stability even at 650 °C exposure. Moreover, the coatings show promising LBE corrosion resistance with parabolic oxidation rate constant 3–5 orders of magnitude lower than other candidate steels (such as 316 L, HT9, T91, SIMP, CLAM, etc.) which is due to the formation of protective (CrV)2O3 solid solution layer. The oxidation process of the coating is mainly dominated by kinetic factors, including diffusion driving force (related to LBE solubility) and diffusion energy barrier (related to atomic radius). By the way, at the grain boundaries with much lower oxygen potential, thermodynamic factors dominate the oxidation process, and V with the highest oxygen activity shows evidence of selective oxidation. © 2024",10.1016/j.jnucmat.2024.155230
https://www.scopus.com/inward/record.uri?eid=2-s2.0-85204802625&doi=10.1016%2fj.addma.2024.104454&partnerID=40&md5=94f3f32a52c1eecce147faf8695eb6d8,"An innovative approach, i.e., twin-wire ‘co-pointed’ synergistic additive manufacturing implemented to create crack-free refractory medium entropy alloys eliminating costly powders, has been realized in this work. A self-designed twin-wire co-pointed strategy is suitable for near and high melting point elements. While the electron beam freeform fabrication (EBF3) process exhibits low porosity and defects and significant compositional homogeneity under a stabilized liquid bridge transfer mode, the mechanical properties and their dependence on orientation were studied in detail. Microstructural results of fabricated target non-equiatomic TiZrNbHf reveals a single-phase body centered cubic structure and typical columnar features with a <100>//building direction (BD) fiber texture. Tensile specimens taken from horizontal (<100>⊥tensile direction) and vertical (<100>//tensile direction) directions exhibit a comparable yield strength of 615.39 ± 7.88 MPa and 592.84 ± 5.95 MPa, with the failure elongations of 20.56 ± 1.00 % and 21.45 ± 0.72 %, respectively. In-situ EBSD characterization during tension reveals dislocation slip with {112} as the dominant plane as the only deformation mode. However the grain orientation affects the activation of slip systems, revealing non-Schmid factor behavior exists and determined by the grain boundary misorientation angle rather than the geometric compatibility factor. Horizontal grains enhanced the strength through a hard-oriented heterogeneous structure, while the vertical ones are prone to slip transfer on the same plane and wavy cross-slip to promote uniform deformation. © 2024",10.1016/j.addma.2024.104454
https://www.scopus.com/inward/record.uri?eid=2-s2.0-85196147274&doi=10.1016%2fj.actamat.2024.120032&partnerID=40&md5=67c3b297b2f05362dae011c2555ecc6a,"Additive Manufacturing (AM) has opened new frontiers for the design of refractory high-entropy alloys (HEAs) for high-temperature applications. The thermal conductivity of the AM feedstock is among the most important thermo-physical properties that control the melting and solidification process. Despite its significance, there remains a notable gap in both computational and experimental research concerning the thermal conductivity of HEAs. Here, we use density functional theory (DFT) to systematically investigate the alloying effects on the transport properties of Ti-Cr-Mo-W-V-Nb-Ta RHEAs, including electrical and thermal conductivities and Seebeck coefficient. The relaxation time of charge carriers is a key underlying parameter determining thermal conductivity that is exceedingly challenging to predict from first principles alone, and we thus follow the approach by Mukherjee, Satsangi, and Singh [Chem Mater 32, 6507 (2022)] to optimize the relaxation time for RHEAs. We validated thermal conductivity predictions on elemental solids, binary and ternary alloys, and RHEAs and compared them against thermodynamic (CALPHAD) predictions and our experiments with good correlations. To understand observed trends in thermal conductivity, we assessed the phase stability, electronic structure, phonon, and intrinsic- and tensile strength of down-selected RHEAs. Our electronic structure and phonon results connect well with the observed compositional trends for thermal transport in RHEAs. Our DFT assessment and CALPHAD predictions provide a unique design guide for RHEAs with tailored thermal conductivity, a critical consideration for AM and thermal-management applications. © 2024 Acta Materialia Inc.",10.1016/j.actamat.2024.120032
https://www.scopus.com/inward/record.uri?eid=2-s2.0-85200394982&doi=10.1016%2fj.matdes.2024.113192&partnerID=40&md5=2c75acac781a9927839f99f182305825,"Five Cr-containing refractory high-entropy alloy (RHEA) coatings were prepared by magnetron sputtering technology and then exposed to static lead–bismuth eutectic to investigate their oxidation resistances at 550–650 °C. The obtained TiNbCrMoV coating had a BCC crystalline structure, while the others were amorphous. The TiNbCrMoV coating exhibited the best corrosion resistance, followed by TiNbZrCrV and CrNbZrMoV coatings, and finally TiCrZrMoV and TiNbZrMoCr coatings. The excellent corrosion resistance of TiNbCrMoV coating was mainly attributed to the presence of grain boundaries which provided the diffusion channels of atoms, thus forming a protective oxide layer. Possible mechanisms were proposed to help understand the corrosion behaviors of these RHEA coatings. © 2024 The Authors",10.1016/j.matdes.2024.113192
https://www.scopus.com/inward/record.uri?eid=2-s2.0-85198507070&doi=10.1016%2fj.ijrmhm.2024.106796&partnerID=40&md5=0b091903938026710e0185f33c09504c,"Refractory high-entropy alloy (RHEA) is one of the most promising materials for high-temperature applications. However, their application is inhibited by insufficient strength at elevated temperatures and brittleness at ambient temperatures. Herein, we proposed a multiscale oxide dispersion strengthened (ODS) NbTaTiV RHEA with an excellent combination of strength and plasticity at both room and elevated temperatures. The multilevel microstructures are composed of a fine-grained BCC phase matrix (∼1.2 μm), submicron Ti-(O, N) particles (∼330 nm), and nanoscale Y2Ti2O7 particles (∼18 nm). Owing to the strengthening of combinatorial multilevel microstructures, the yield strength of the RHEA was found as high as 1626 MPa, which exhibits a significant improvement (∼46%) in comparison with the NbTaTiV RHEA, without significant loss of ductility. The ODS NbTaTiV RHEA also shows superior thermal-softening resistance, with yield strengths of 945 MPa at 700 °C and 482 MPa at 1000 °C. The enhanced strength is mainly attributed to the multilevel microstructures that mediate the collaborative strengthening mechanism among dispersed strengthening, precipitation strengthening, and grain boundary strengthening. This work presents a new insight to develop multiscale microstructures in RHEAs for high-temperature structural materials. © 2024",10.1016/j.ijrmhm.2024.106796
https://www.scopus.com/inward/record.uri?eid=2-s2.0-85196538490&doi=10.1016%2fj.vacuum.2024.113424&partnerID=40&md5=936096bdde08dab66cc61bc445d2bdb7,"A novel Ti41V27Hf13Nb13Zr6 refractory high-entropy alloy (RHEA) with an excellent fracture elongation of 30 % at a high strength level of 986 MPa was successfully fabricated. We discovered that kinking induced plasticity, involving successive stages of dislocation arrangement, pre-kinking, and the coalescence of multiple kink bands. The soft character of kinking originated from the degraded dislocation density within the kink bands. As such, the interplay between strain hardening caused by dislocation accumulation and the softening effect due to kink bands led to a plateau-type engineering stress-strain curve to large strains. These findings provide a novel design pathway to achieve ductile RHEAs via deformation kinking. © 2024 Elsevier Ltd",10.1016/j.vacuum.2024.113424
https://www.scopus.com/inward/record.uri?eid=2-s2.0-85201723139&doi=10.1016%2fj.matchar.2024.114253&partnerID=40&md5=85d4611c9ee144d4390bfcf9cbcdf88d,"To investigate the feasibility of high-entropy alloys as the coating materials for the application of bone implants, TiZrNbTa refractory medium-entropy alloy (RMEA) and TiZrHfNbTa refractory high-entropy alloy (RHEA) nanofilms were prepared on AISI 316L stainless steel by DC magnetron sputtering and post-annealing treatment. Then, the microstructure, mechanical properties, wear resistance, corrosion resistance, biocompatibility and osteogenic activity of the nanofilms were systematically studied. The results showed that both the films exhibited uniform and dense nanostructures. Post-annealing treatment not only improved the adhesion strength, but also formed an oxidized layer. Notably, owing to the enhanced high-entropy and lattice distortion effects, the RHEA nanofilm showed finer grain sizes, higher hardness (14 GPa), H/E, H3/E2 and better wear resistance. The in vitro experiments proved that RHEA nanofilm had the highest Ecorr (−0.127 V), with the Icorr value was two orders of magnitude lower than substrate. Its osteoblast proliferative capacity was 1.5 times higher than substrate (after culturing for 5 days), and the collagen secretion and extracellular matrix mineralization reached an optimal level, showing excellent osteogenic activity. Therefore, RHEA nanofilm coated biomaterials can be a more attractive candidate for bone replacement. © 2024 Elsevier Inc.",10.1016/j.matchar.2024.114253
https://www.scopus.com/inward/record.uri?eid=2-s2.0-85203027576&doi=10.1016%2fj.pnsc.2024.08.002&partnerID=40&md5=1795a63f08e05338c4aca358b6d88e25,"Refractory high-entropy alloy (RHEA) usually exhibits a high melting point and hence a very high deformation resistance at high temperatures. However, the relatively poor plasticity at room temperature, i.e., only few RHEAs displaying as-cast tensile ductility, strongly limits the applications of RHEAs as engineering materials. In this work, we show a huge tensile ductility observed in an as-cast TiVNbTa RHEA (∼40 ​% fracture elongation) accompanying with a high yield strength (∼800 ​MPa), which are rarely reported properties for RHEAs. The as-cast alloy shows a simple body-centered cubic (BCC) structure with dendrites. Ductile fracture with many dimples is the main fracture mechanism, while no twinning and deformation induced phase transition was observed. The uniform plastic deformation mainly relies on the planar and cross-slip of dislocations. The present result suggests the huge ductility potentials for RHEAs, providing a clue for designs future high performance RHEAs with good ductility. © 2024 Chinese Materials Research Society",10.1016/j.pnsc.2024.08.002
https://www.scopus.com/inward/record.uri?eid=2-s2.0-85194699595&doi=10.1016%2fj.intermet.2024.108350&partnerID=40&md5=b812f91baf283b8e2570be84d8c9d588,"Refractory high-entropy alloys AlxHf0.5Mo0.5NbTa0.5TiVZr with the addition of different amounts of low-density aluminum were developed to improve the strength and softening resistance at elevated temperatures. The microstructure and phase formation were investigated, and the mechanical properties and deformation behavior at various temperatures were studied. The primary dendrites consisted of body-centered cubic (Mo,Nb,Ta)-rich multicomponent phase, and the latter solidified interdendrites contained Al-(Hf,V,Zr)-rich second phase initiating from grain boundaries. With an increased aluminum content, the size of dendrites decreased, and the portion of the network-like second phase increased. The hard precipitates improved the yield strength and softening resistance but sacrificed the ductility of the alloys. At an appropriate aluminum content of x = 0.5, the Al0.5Hf0.5Mo0.5NbTa0.5TiVZr alloy showed promising softening resistance at 600 °C with a retained strength of 1240 MPa and a compressive strain of 13 %. A large number of dislocations formed a tangled dislocation forest than glided in a planar way, additionally enhancing the work hardening and improving the softening resistance. However, an excessive accumulation of dislocations at the phase boundaries caused the brittle fracture in the latter stage. © 2024 Elsevier Ltd",10.1016/j.intermet.2024.108350
https://www.scopus.com/inward/record.uri?eid=2-s2.0-85201101168&doi=10.1016%2fj.corsci.2024.112377&partnerID=40&md5=ff6ea65ae26a625b8a273b1aec46f355,"This study investigated the effect of Si content on the corrosion behavior of AlZrNbTiSix (x=0, 0.3, 0.6, 1.0 at%) lightweight refractory high-entropy alloys in a 1 M HNO3 solution. The results showed a transformation in the microstructures of AlZrNbTiSix from a single BCC phase (x=0) to a BCC matrix phase with Zr5Al3 hexagonal precipitated phases (x=0.3, 0.6, 1.0). AlZrNbTiSi0.6 exhibited the best corrosion resistance, attributed to the addition of Si promoting the growth of continuous and dense oxides. Microgalvanic corrosion affected the formation of the oxide film, triggering an excessive amount of Si worsening the stability of the passive film. © 2024 Elsevier Ltd",10.1016/j.corsci.2024.112377
https://www.scopus.com/inward/record.uri?eid=2-s2.0-85198009866&doi=10.1016%2fj.corsci.2024.112273&partnerID=40&md5=b932241e93dbfcdd5b47ad87799393fb,"CoAlTiWTa refractory high-entropy alloy (RHEA) coating was prepared on Inconel 718 superalloy by pulsed laser cladding. Corrosion behavior in 3.5 wt% NaCl solution at room temperature and oxidation behavior at 600 ℃ of the coating were systematically investigated. The electrochemical performance, surface morphology, and corrosion and oxidation products were carefully characterized. The results show that the RHEA coating has a higher corrosion potential, smaller corrosion current, higher resistance value, and a more obvious passivation effect. Duplex-layer oxide film composed of an internal Al2O3-TiO2 layer and an external Co oxide layer is formed on the RHEA coating, improving high-temperature oxidation resistance. © 2024 Elsevier Ltd",10.1016/j.corsci.2024.112273
https://www.scopus.com/inward/record.uri?eid=2-s2.0-85195193892&doi=10.1016%2fj.mtcomm.2024.109416&partnerID=40&md5=209c058f2f9af0500338470cdff3cb23,"To address the shortcomings of the Ti-6Al-4 V alloy, characterized by low surface hardness and inadequate friction and wear properties, a composite coating of in-situ TiN reinforced MoNbTaWTi refractory high-entropy alloy was developed using laser cladding technology on Ti-6Al-4 V substrate. The effects of different Si3N4 contents on coating organization and wear resistance are discussed. Analysis through X-ray diffractometry (XRD), scanning electron microscopy (SEM), and electron probe microanalysis (EPMA) revealed that the composite coating primarily consisted of the body-centered cubic (BCC) phase and an in-situ TiN enhanced phase. Notably, at a Si3N4 content of 2.0 wt%, the average microhardness at the coating's top surface reached 808.67 HV0.1, surpassing that of the substrate by 2.33 times. The friction coefficient was reduced to 0.3009, representing only 59.01 % of the Ti-6Al-4 V substrate. Furthermore, the wear weight loss measured at 0.4×10−2 mm3 was a mere 22.35 % of the Ti-6Al-4 V substrate, with the wear area accounting for only 0.27 % of the Ti-6Al-4 V substrate. Results demonstrated that utilizing the in-situ reaction between Ti element and Si3N4, the in-situ generated TiN reinforced phase significantly enhanced the hardness and wear resistance of the coating. © 2024",10.1016/j.mtcomm.2024.109416
https://www.scopus.com/inward/record.uri?eid=2-s2.0-85206240574&doi=10.1016%2fj.matdes.2024.113370&partnerID=40&md5=a37b539c1a95f2c404b7affc194be79d,"Refractory high entropy alloys (RHEAs) are candidate materials for nuclear and other high-temperature applications, due to their high-temperature strength, good irradiation resistance, and high melting temperatures. However, a significant issue with current RHEAs is that those exhibiting good mechanical properties tend to show poor oxidation resistance, and vice versa. In this paper, the oxidation kinetics of four RHEAs (20Ti-20V-20Cr-20Nb-20Ta, 25Ti-25V-5Cr-20Nb-25Ta, 20Al-20Ti-20V-20Cr-20Ta, and 14Al-24Ti-24V-14Cr-24Ta alloys) were investigated in an air atmosphere at 1000 °C. As-prepared and oxidised samples were characterised by a combination of state-of-the-art microscopy techniques. By replacing Nb with Al, the two Al-containing alloys were observed to form a less porous oxide microstructure, showing significant improvement in their oxidation resistance. As a result of oxygen/nitrogen ingress during oxidation and associated phase-segregation at high temperatures, the hardness of the underlying metal matrix of the RHEAs increased by approximately 5 GPa. © 2024",10.1016/j.matdes.2024.113370
https://www.scopus.com/inward/record.uri?eid=2-s2.0-85195218817&doi=10.1016%2fj.jallcom.2024.175100&partnerID=40&md5=a159e663e6ff07481e8e04d32e7bed32,"In the present study, an equimolar HfNbTaTiZr refractory high entropy alloy was subjected to powder-pack aluminizing at 950°C for 4 h. High-temperature isothermal oxidation tests were carried out in open air on both as-cast and aluminized samples at 1000°C for the durations of 5, 25, and 125 h. Microstructural analysis and oxidation kinetics revealed the formation of a complex oxide layer consisting of (Hf,Zr)O2 and Al2O3 with AlN inclusions in the aluminized samples following oxidation. Significant cracking of the complex oxide layer occurred after the prolonged exposure of 125 h. The as-cast samples followed similar oxidation kinetics under all the conditions. However, the magnitude of mass gain for the aluminized samples was 1.18, 1.55, and 3.60 times less than the as-cast samples after 5, 25, and 125 h of oxidation, respectively. The lower mass gain in the aluminized samples indicated the formation of an adherent oxide layer on the surface of the alloy and that the molar volume of the oxide equaled or exceeded the molar volume of the alloy. As a result, the aluminized alloy was shielded from direct contact with gaseous oxygen and oxidation rate was governed by diffusion through the oxide layer. © 2024 Elsevier B.V.",10.1016/j.jallcom.2024.175100
https://www.scopus.com/inward/record.uri?eid=2-s2.0-85206609712&doi=10.1016%2fj.surfcoat.2024.131475&partnerID=40&md5=6ab930acb7def36d92b13f226b094598,"To enhance the mechanical performance and corrosion resistance of refractory high-entropy alloys (RHEAs) and to identify materials better suited for severe high-temperature and corrosive environments, this study utilized a double glow plasma surface alloying technique to fabricate a W-Ta-Cr-V-N refractory high-entropy nitride coating on a W substrate. The microstructure and phase structure of the samples were characterized using a scanning electron microscope and X-ray diffractometer. The mechanical properties of the samples were evaluated through microhardness testing, while their corrosion performance was assessed by potentiodynamic polarization and electrochemical impedance spectroscopy measurements. The study investigated the effects of different nitrogen contents on the microstructure, mechanical properties, and corrosion resistance of the BCC-structured W-Ta-Cr-V alloy in the past tense. The study found that the doping of an appropriate amount of nitrogen can lead to the formation of FCC and HCP structured nitrides. As the nitrogen content increases, there is a significant change in the preferred orientation of the coating. When the nitrogen content is 16.6 at.%, the distribution of the nitrides is uneven, resulting in increased surface undulations and roughness. Conversely, when the nitrogen content is elevated to 48.1 at.%, the clustering of surface nitride particles becomes more pronounced, leading to a decrease in the coating density. The thickness of the nitride coatings is around 10 μm, with a slight decrease in thickness as the nitrogen content increases. The hardness of the coatings is significantly superior to that of the W-Ta-Cr-V alloy films, reaching up to 3465 HV0.25 in the highest instance. The introduction of 31.4 at.% nitrogen results in the densest coating, effectively enhancing the corrosion resistance of the refractory high-entropy alloy. Therefore, the doping of an appropriate amount of nitrogen can alter the microstructure of the refractory high-entropy alloy, improve its mechanical properties, and enhance its chemical stability. © 2024 Elsevier B.V.",10.1016/j.surfcoat.2024.131475
https://www.scopus.com/inward/record.uri?eid=2-s2.0-85203522843&doi=10.1016%2fj.actbio.2024.08.031&partnerID=40&md5=8b56c0ee5954dbefeafca687e11aeebc,"The present study adopts a multi-facet approach to design bio inspired concentrated alloys for potential application as articulating surfaces in joint replacements. A series of equiatomic, Nb rich and Ti rich TiMoNbZr based medium entropy alloys (MEAs) were processed via arc melting and their mechanical, in-vitro corrosion, wear, and in vitro and in vivo biocompatibility were investigated. Equiatomic MEA had primarily bcc with minor hcp phases where the single bcc was achieved with the addition of Nb. The single bcc Nb rich alloy resulted in 13 % elongation, much higher than equiatomic or Ti rich alloy. All the MEAs showed comparatively higher yield strength due to the climb of edge dislocations which is the main rate limiting mechanism at 300 K, as evident molecular dynamics (MD) simulation. The locally fluctuating energy landscape promotes kinks on edge dislocation, and at local minima nanoscale segments gets pinned. Upon yielding the entangled kink leaves a trail of vacancies/interstitials and escapes via climb motion to render high yield strength. The higher corrosion and pitting resistance of Nb enriched alloys can be attributed to the stable ZrO2, Nb2O5, TiO2, and MoO3 oxides, high polarization resistance (106–105 Ωcm−2), and low defect densities (1016–1018). In vitro cell-materials interaction using MC3T3-E1 showed bioinert but cytocompatible nature of the MEAs. The wear rate of the MEAs was in the range of 7–9 × 10−5 mm3N−1m−1. The wear debris did not show any tissue necrosis when implanted in rabbit femur rather new bone regeneration can be seen around the particles. Statement of significance: In the present work, a noble Nb enriched MEAs with superior mechanical, in vitro wear, corrosion and cytocompatibility properties was designed for articulating surfaces in joint replacement. • Single bcc in Nb enriched MEAs resulted in 13 % elongation with high hardness and yield strength. • Climb of entangled edge segment is the rate limiting mechanism in controlling high yield strength of MEAs at 300 K. • High polarization resistance (106–105 Ωcm−2), and low defect densities (1016–1018) attributes to ZrO2, Nb2O5, TiO2, and MoO3 oxides enriched passive film. • Wet sliding wear rate ranged in order 7–9 × 10−5 mm3N−1m−1. In-situ generated wear debris when implanted in rabbit femur did not show any tissue necrosis rather new bone regeneration was observed around debris. © 2024 Acta Materialia Inc.",10.1016/j.actbio.2024.08.031
https://www.scopus.com/inward/record.uri?eid=2-s2.0-85193069129&doi=10.1002%2fadem.202400541&partnerID=40&md5=ab1665fa9d76ce4c0d518ef8e84b8b1b,"Refractory high-entropy alloys (RHEAs) show potential for use in extreme environments, such as advanced nuclear reactors, owing to their high melting temperature, and often outstanding combinations of mechanical properties, corrosion resistance, and irradiation-damage tolerance. This study evaluates the fracture toughness of a TiZrNbHfTa RHEA across different scales and microstructures, with a focus on the impact of He2+-ion irradiation. Micro- and millimeter-scale specimens with nanocrystalline (NC) microstructures are compared to existing ASTM standard sized coarse-grained (CG) specimen data, with critical dimensions spanning over three orders of magnitude, from 10 μm to 12 mm. The ASTM standard sized CG specimens exhibit a fracture toughness 41-fold greater than their NC microscale counterparts (210–5.1 MPa m1/2), while NC millimeter-scale specimens show a 7.5-fold higher fracture toughness than NC microscale specimens (38.1–5.1 MPa m1/2). He2+-ion irradiation leads to a 27% decrease in fracture toughness in the NC microscale specimens. The results highlight the impact of sample dimensional scale, microstructure, and ion irradiation on the fracture toughness of the RHEA, indicating a need for thorough examination of such factors when investigating the mechanical properties of these materials. © 2024 The Authors. Advanced Engineering Materials published by Wiley-VCH GmbH.",10.1002/adem.202400541
https://www.scopus.com/inward/record.uri?eid=2-s2.0-85194962967&doi=10.1016%2fj.jallcom.2024.174878&partnerID=40&md5=73d1efbe970488310c7b98c58e85796a,"In this study, a new refractory high entropy alloy (RHEA) AlNbTiVZr is fabricated by laser direct energy deposition (LDED), and an investigation is conducted to explore the hot deformation. The body-centered cubic (BCC) phase structure and a small number of close-packed hexagonal Laves intermetallic phases of RHEA are predicted by combining XRD with the calculation of empirical parameters. Compression tests are carried out at different temperatures, and the results show that no fracture occurs when the strain reaches 50% at any of the temperatures tested while exhibiting a high yield stress. The dynamic softening effect is enhanced as the temperature increases and the yield stress decreases significantly. A slight hardening trend is observed during the steady-state flow stage of the stress-strain curve. The softening of RHEA is mainly caused by dynamic reversion (DRV) and assisted dynamic recrystallization (DRX), where the atomic mobility at the grain boundaries increases with temperature, promoting the creation of recrystallized grains. © 2024 Elsevier B.V.",10.1016/j.jallcom.2024.174878
https://www.scopus.com/inward/record.uri?eid=2-s2.0-85197101285&doi=10.1016%2fj.msea.2024.146887&partnerID=40&md5=aa7e0063525e49e7a645b60a89f73848,"The present study reports the hot deformation behavior, microstructural evolution, and the alloying effects of refractory elements (Ta, Mo, W) in Ni48.6 Al10.3 Co17 Cr7.5 Fe9 Ti5.8 Ta0.6 Mo0.8 W0.4 (at. %) high entropy alloy (HEA). The vacuum arc melted specimens were characterized using a scanning electron microscope, X-ray diffractometer, and Differential scanning calorimetry, which revealed the two-phase structure consisting of γ′ precipitates embedded in the γ matrix. The Energy Dispersive Spectroscopy analysis in a scanning electron microscope revealed that Mo and W partitioned into the dendritic region (KMo = 1.23 and KW = 1.28) while Ta is found to be partitioned in the interdendritic region composed of mostly γ′ precipitates (KTa = 0.67). Further, the specimens were subjected to hot deformation in the 800 °C - 1100 °C temperature range at the strain rate of 0.01s−1. The maximum flow strength was around 278 MPa and 183 MPa at 1050 °C and 1100 °C, respectively. The flow behavior is correlated with the microstructure evolution, which is characterized using electron backscattered diffraction (EBSD). In the cases of hot deformation below 1000 °C, localized plastic flow in the form of shear bands developed in coarse grain microstructure, whereas fine grains evolved due to dynamic recrystallization (DRX) in the sample deformed above 1000 °C. Further, the role of refractory elements in retaining high-temperature flow strength has been discussed. © 2024",10.1016/j.msea.2024.146887
https://www.scopus.com/inward/record.uri?eid=2-s2.0-85201591711&doi=10.1016%2fj.jmrt.2024.08.068&partnerID=40&md5=fcdd0b00fdc8218ca868c9b69b91a5b8,"In spite of the promising prospects of the WTaVCr refractory high-entropy alloy (RHEA), the nanoscale structure-property relationship remains largely unexplored. This study introduces a supervised machine learning (ML) framework to develop a charge-transfer ionic potential (CTIP) for the W/Ta/V/Cr/O multi-component system. This novel approach demonstrates exceptional advantages in optimizing numerous parameters of a highly flexible yet physically rigorous potential, leveraging a modified distributed breeder genetic algorithm (DBGA) to balance search comprehensiveness and efficiency. The robustness of developed potential is verified through cross-validation against first-principles predictions on various properties of metals, alloys and oxides. Subsequently, dynamic simulations of annealing, mechanical loading, surface oxidation and radiation collision are conducted utilizing CTIP. Results of these simulations align with previous experiments about nanoscale chemical ordering, plastic deformation behavior, oxidation mechanisms and radiation tolerance. These findings not only further corroborate the reliability of CTIP potential, but also uncover atomic-scale insights that are experimentally unattainable, thereby enhancing the understanding of the nanostructure-property relationship. © 2024",10.1016/j.jmrt.2024.08.068
https://www.scopus.com/inward/record.uri?eid=2-s2.0-85189099245&doi=10.1016%2fj.jmst.2024.01.030&partnerID=40&md5=796b19ba972795970ac3087fdfce7581,"Refractory high-entropy alloys (RHEAs) exhibit remarkable strengths at elevated temperatures and are hence extremely promising candidates for high-temperature structural materials. However, the RHEAs with ordered superlattice structures generally suffer from poor room-temperature plasticity, which severely hampers their widespread applications. Here, we discovered that the introduction of multicomponent ceramic nanoparticles (MCNPs) into the RHEAs makes the problem alleviative and realizes a multifold increase in plasticity without sacrificing strength. The detailed characterizations show that the improvement originates from the chemical ordering-disordering transition near MCNPs in the B2-ordered RHEAs. This transition promotes the formation of local disordered regions where the mobility of dislocations is significantly enhanced. These regions wrap around MCNPs to form a unique heterogeneous structure, which suppresses the premature microcracks by the boosted dislocation mobility. Simultaneously, the existence of stable MCNPs prevents grain coarsening at elevated temperatures by Zener pinning. These novel alloy-design ideas shed new insights into developing RHEAs with an outstanding combination of strength and plasticity. © 2024",10.1016/j.jmst.2024.01.030
https://www.scopus.com/inward/record.uri?eid=2-s2.0-85195795541&doi=10.1016%2fj.jallcom.2024.175043&partnerID=40&md5=4371ee07a770377381a135e60bd96b29,"The NbMoTaW refractory high-entropy alloy (RHEA) exhibits excellent high-temperature strength, making it suitable for extreme service conditions. However, its brittleness and low ductility at room temperature caused by the enrichment of oxygen at the grain boundaries is a major impediment for its industrial applications. In this work, in-situ alloyed NbMoTaWTix (x=0, 0.125, 0.25, 0.5, 0.75) RHEAs were additively manufactured using the laser powder bed fusion (LPBF) process. The results show that the LPBF NbMoTaWTix RHEAs retain a single-phase microstructure with the body centered cubic (BCC). With the addition of Ti reduced the oxygen content in the alloy, through the formation of, nanoscale TiO2 particles appear at the solidification cell boundaries and grain boundaries, which mitigated the oxygen induced embrittlement and improved the plastic strain to fracture. As a result, the yield and compressive strengths, and the strains to failure, both at room temperature and at 1000 °C, of the NbMoTaWTi0.75 RHEA were found to be superior to those of NbMoTaW. The addition of Ti reduced the oxygen content at the cell boundaries and grain boundaries to form nanoscale TiO2 particles, which mitigated the oxygen induced embrittlement and improved the plastic strain to fracture. The dispersion strengthening of TiO2 and solid solution strengthening of Ti also contributed toimproved the observed strength enhancement. This work illustrates a possible pathway to fabricate near-net shaped RHEA parts with an excellent combination of strength and ductility. © 2024 Elsevier B.V.",10.1016/j.jallcom.2024.175043
https://www.scopus.com/inward/record.uri?eid=2-s2.0-85196735702&doi=10.1016%2fj.ijrmhm.2024.106769&partnerID=40&md5=eb881657de3318f10ba54669969a8a61,"This study employs molecular dynamics (MD) simulations to investigate the mechanical behavior and microstructure development of TaTiZrV refractory high-entropy alloy (RHEA) with microstructural variations during nanoindentation. The influence of crystallographic orientations, including [001], [110], and [111], on mechanical responses reveals that the [111]-oriented substrate exhibits the highest average hardness due to the presence of a complex dislocation network. The evolution of crystal defects, such as dislocation loops and vacancy defects, varies depending on the crystal directions, affecting the distribution of shear strain and residual stress. The recovery ratio emphasizes crystal-specific reflections, with the [110]-oriented sample exhibiting a greater elastic recovery ratio compared to other samples. Examination of RHEA with varying grain sizes reveals that reducing grain size leads to earlier pop-in phenomena, decreased indentation force, and reduced hardness. The small grain size with a high density of grain boundaries causes higher levels of shear strain and residual stress compared to specimens with larger grain sizes. Furthermore, the grain boundary acts as a barrier that resists the movement of dislocations in larger grains, enhancing hardness, while smaller grains demonstrate predominant grain rotation, reducing hardness. The highest elastic recovery in a sample with a grain size of 97.82 Å is related to the smallest dislocation length, while larger dislocation lengths in specimens with grain sizes of 73.75 Å and 141.07 Å result in lower recovery capabilities. © 2024 Elsevier Ltd",10.1016/j.ijrmhm.2024.106769
https://www.scopus.com/inward/record.uri?eid=2-s2.0-85195856587&doi=10.1016%2fj.triboint.2024.109850&partnerID=40&md5=94d9a8f9eb69d6c00efc979a8147bddc,"A novel Al0.8TiVNbNi0.2(SiC)0.2 RHEA-based composite was fabricated by spark plasma sintering. The microstructure evolution and distinctions in high-temperature tribological properties of composite incorporating SiC nano-particles were systematically analyzed. The results demonstrate that SiC particles undergo in-situ reactions with the matrix alloy during the sintering process, resulting in the formation of TiC and Nb5Si3 phases, which significantly increases the microhardness of the composite. Simultaneously, wear resistance of Al0.8TiVNbNi0.2(SiC)0.2 composite is sharply ameliorated in a wide temperature range (RT to 800 °C). The non-exogenous matching interface between reinforced phases and matrix is the key to good tribological performance. For another, the generated Si oxides is contribute to continuity of the tribo-layer formed at high-temperatures, leading to a conspicuous reduction of wear rates. © 2024 Elsevier Ltd",10.1016/j.triboint.2024.109850
