Repository: ErAgOn-AmAnSiRoHi/HEA_QA

<h1>Quick Info</h1>

> **Scopus_Abstracts_Dataset.csv** : This is the dataset downloaded from Elsevier Scopus. It contains three fields, namely Link, Abstract and DOI.
>   
> **NER_Extracted.json** : This is the extracted dataset from *Scopus_Abstracts_Dataset.csv* using FSP (Few Shot Prompting) tuned GPT.
>   
> **HEA_QA_DATASET.json** : This is the QA_Pairs generated from *NER_Extracted.json* and converted to SQuAD Format Dataset which is used to finetune our inference LLMs.

File: Datasets/Scopus_Abstracts_Dataset.csv (part 9 of 21)
Link,Abstract,DOI
https://www.scopus.com/inward/record.uri?eid=2-s2.0-85199030000&doi=10.1016%2fj.actamat.2024.120198&partnerID=40&md5=9261707bd4c0b77d28f049cdff3ca118,"Refractory high-entropy alloys (HEAs) show promise for novel hydrogen storage technology, but addressing their limited gravimetric hydrogen storage capacity necessitates exploration of light alloying elements including Mg and Al. Here, we employ density-functional theory to investigate the hydrogen desorption energetics of Ti0.325V0.275Zr0.125Nb0.275 alloy and the impact of doping with Mg and Al. Our analysis reveals that Mg and Al addition thermodynamically destabilize the Ti0.325V0.275Zr0.125Nb0.275-hydride and lower its storage capacity. The observed destabilization is attributed to reduced chemical contributions to the desorption enthalpy in the Mg and Al-doped hydrides. Detailed examination of the electronic density of states, electron localization function, and crystal orbital Hamilton population analysis unveils fundamental features of chemical bonding in these hydrides. Notably, H-H antibonding states occur for hydrogen atoms located in the nearest-neighbor interstices of Mg and Al atoms. Charge transfer facilitates formation of these antibonding states. This comprehensive analysis enhances our understanding of the intricate interplay between electronic structure, hydrogen desorption energetics, and chemical bonding in HEA hydrides, offering valuable insights for the design and optimization of advanced hydrogen storage materials. © 2024 The Authors",10.1016/j.actamat.2024.120198
https://www.scopus.com/inward/record.uri?eid=2-s2.0-85187953636&doi=10.1016%2fj.jmst.2023.12.057&partnerID=40&md5=2d281b882f1808eb7f61033b6797193c,"Refractory high-entropy alloys (RHEAs) are potential materials for high-temperature structural applications due to their excellent high-temperature performance. However, the early onset of plastic instability in RHEAs is a critical issue to be addressed. In this study, a novel Zr35Ti30Nb20Al10V5 RHEA was subjected to 95% cold rolling and annealing, achieving outstanding mechanical properties. Notably, the cold-rolled alloy exhibited the highest reported tensile strength (∼2.0 GPa) among RHEAs with a moderate ductility of ∼8.5%. Moreover, Additionally, the subsequent annealing process enabled the alloy to achieve an outstanding combination of yield strength (1.1 GPa) and fracture elongation (20%). The cold-rolled alloy has a heterogeneous lamella structure with high-density dislocation cells and dislocation pile-ups, and lattice distortion in the locally chemically ordered structure. The high work hardening behavior originates from the heterogeneous deformation-induced (HDI) hardening, which makes the HDI stress and hardening rate increase with increasing strain. In the annealed alloy, lattice distortion increases significantly with increasing strain, promoting dislocation cross-slip. The dislocation pile-ups and interactions facilitate the transition of microbands, and the relatively stable work-hardening behavior of the alloy is mainly attributed to the microband-induced plasticity effect. This study provides novel insights into the design and optimization of highly formable RHEAs with excellent mechanical properties. © 2024",10.1016/j.jmst.2023.12.057
https://www.scopus.com/inward/record.uri?eid=2-s2.0-85196710394&doi=10.1016%2fj.triboint.2024.109888&partnerID=40&md5=dbb1d9a78fb90eab19d1947729bc91cf,"Although refractory high entropy films exhibit excellent strength and hardness, their high brittleness often leads to cracking upon frictional contact, resulting in wear resistance that falls short of expectations. This limitation severely restricts their application in industries such as aerospace. In order to address this issue, the development of high entropy composite films has emerged as a viable approach to mitigate friction and enhance reliability. In this paper, a series of (NbMoWTa)1−xAgx films were prepared by introducing nano phase Ag into the NbMoWTa system by magnetron sputtering co-deposition. Despite the soft second phase potentially deteriorating the mechanical performance of the composite films, our study demonstrates that the unique chemical nanolayering in the NbMoWTa/Ag can lead to a significant reduction in friction while maintain a high hardness. Compared with the monolithic NbMoWTa film, the (NbMoWTa)75Ag25 film exhibited a 54.3 % reduction in friction coefficient and an 81.6 % decrease in wear rate, demonstrating superior tribological behavior compared to most Ag-containing composite films. The present work provides an effective strategy and facile route, through self-assembling of layered phase, for developing high performance refractory high entropy alloy films. © 2024 Elsevier Ltd",10.1016/j.triboint.2024.109888
https://www.scopus.com/inward/record.uri?eid=2-s2.0-85194186561&doi=10.1016%2fj.jallcom.2024.174917&partnerID=40&md5=cb8ce2fa5c57a961f0a21d47e7837d53,"This study presents the production and comprehensive assessment of a Refractory High Entropy Alloy (RHEA) with a ZrNbTaMoW composition for possible usage nuclear reactor applications. The alloy was synthesized using the mechanical alloying (MA) method, and its radiation properties were examined. Elemental powders of Zr, Nb, Ta, Mo, and W were utilized in equimolar quantities during the 120-hour MA process, conducted under a high-purity Ar atmosphere to prevent oxidation. The obtained HEA was then subjected to a mechano-thermal process to transform it into Refractory High-Entropy Oxide (RHEO) for comparing their radiation-shielding performance under oxide conditions. The characterization of the produced alloys through X-ray diffraction (XRD), scanning electron microscopy (SEM), and electron dispersive spectroscopy (EDS). The photon shielding parameters of the alloys were experimentally obtained for various energies emitted from a 133Ba radioactive source, employing a Canberra UltraLEGe semiconductor detector. Furthermore, theoretical calculations were performed to validate the experimental data and to evaluate the alloys' photon shielding capabilities comprehensively. For this purpose, Phy-X/PSD software was employed to determine mass attenuation coefficients, half-value layer, effective atomic number, and effective electron density. Fast neutron absorption capabilities were determined through the calculation of average absorption cross-sections in the 2–12 MeV energy range. The results showed that the oxidation process significantly diminished the photon absorption capacity of RHEA. © 2024 Elsevier B.V.",10.1016/j.jallcom.2024.174917
https://www.scopus.com/inward/record.uri?eid=2-s2.0-85198577343&doi=10.1016%2fj.jallcom.2024.175510&partnerID=40&md5=aaff92f0cc7cd42675243bcccf6a0b03,"Prior investigations have demonstrated enhanced mechanical properties, such as hardness and wear resistance, through high-entropy alloy designs that contain refractory metals. We propose the WMoNbVCrx alloy phase space as a single-phase BCC-structured, hard, and refractory high-entropy alloy for the first time. The WMoNbVCrx alloy (x = 0, 0.25, 0.5, 0.75, and 1) system is investigated computationally through CALPHAD and DFT for the equimolar and non-equimolar compositional phase spaces and synthesized through vacuum arc melting. The DFT calculations demonstrated the excellence of specific non-equimolar compositional spaces. It was found that stoichiometries rich in W and poor in V are exceptionally hard, while those rich in V and poor in W demonstrate unprecedented toughness, as determined by the ductility descriptor (Pugh's Ratio). The computational analysis shows the significance of microstructures that contain both (W-rich and W-poor) solid solution, where a synergy between hardness and toughness is created. Our experimental synthesis using vacuum arc melting demonstrated the possibility of successfully producing these alloys with W-rich (dendritic) and W-poor (interdendritic) solid solution regions, starting from elemental powders. The introduction of chromium (Cr) resulted in enhanced microhardness and wear resistance. The peak microhardness was attained when 0.5 moles of Cr were added, reaching 7.03 ±0.24 GPa, accompanied by the least wear volume loss. The produced alloys were found to align with the computationally predicted-designed alloys in terms of the hardness and Young's modulus trends that they follow. This comprehensive investigation underscores the synergistic application of CALPHAD and DFT techniques in the tailored design of novel high-entropy alloys, explaining their synthesis, structural correspondence, and the pivotal role of Cr in enhancing the mechanical properties of these alloys. © 2024 Elsevier B.V.",10.1016/j.jallcom.2024.175510
https://www.scopus.com/inward/record.uri?eid=2-s2.0-85205289397&doi=10.1007%2fs10853-024-10253-y&partnerID=40&md5=36396fe5471268f3976633f90c2a57d6,"The particle-reinforced CoAlTiWTa refractory high-entropy alloy (RHEA) composite coatings with varying additions of TiC nanoparticles (0%, 2.5%, 5%, and 10% by mass) were deposited on the surface of Inconel 718 superalloy using continuous laser cladding. The phase composition and microstructural characteristics of the RHEA composite coatings were characterized by X-ray diffraction, energy-dispersive spectroscopy, and electron backscattering diffraction techniques. Microhardness distribution and tribological properties at 600 °C were systematically examined. The results show that as the TiC particle content in the coating increases, the hardness and wear resistance of the RHEA composite coating first gradually increase and then decrease significantly. The coating with 5% TiC exhibits the highest hardness and superior high-temperature friction and wear resistance due to laser-induced microstructural refinement and reduced carbide precipitation. When the TiC content reaches 10%, increased agglomeration of TiC particles and grain coarsening lead to a notable decline in hardness and high-temperature tribological performance. The addition of TiC alters the composition of the RHEA matrix, resulting in varying high-temperature friction and wear characteristics of the composite coatings. © The Author(s), under exclusive licence to Springer Science+Business Media, LLC, part of Springer Nature 2024.",10.1007/s10853-024-10253-y
https://www.scopus.com/inward/record.uri?eid=2-s2.0-85205233159&doi=10.3390%2fcoatings14091104&partnerID=40&md5=62e6a7a7b8a2b1f28c808ec2f7cc74d9,"High-temperature oxidation resistance is the major influence on the high-temperature service stability of refractory high entropy alloys. The oxidation behavior of lightweight Al0.2CrNbTiV refractory high entropy alloy coatings with different dilution ratios at 650 °C and 800 °C deposited by high-speed laser cladding was analyzed in this paper. The oxidation kinetic was analyzed, the oxidation resistance mechanism of the Al0.2CrNbTiV coating was clarified with the analysis of the formation and evolution of the oxidation layer, and the effect of the dilution rate on high-temperature performances was revealed. The results showed that the oxide layer was mainly composed of rutile oxides (Ti, Cr, Nb)O2 after isothermal oxidation at 650 °C and 800 °C for 50 h. The Al0.2CrNbTiV coating in low dilution exhibited better oxidation performance at 650 °C, due to the dense oxide layer formed with the synergistic growth of fine AlVO3 particles and (Ti, Cr, Nb)O2, and higher percentage of Cr, Nb in (Ti, Cr, Nb)O2 strengthened the lattice distortion effect to inhibit the penetration of oxygen. The oxide layer formed at 800 °C for the Al0.2CrNbTiV coating was relatively loose, but the oxidation performance of the coating in high dilution improved due to the precipitation of Cr2Nb-type Laves phases along grain boundaries, which inhibits the diffusion of oxygen. © 2024 by the authors.",10.3390/coatings14091104
https://www.scopus.com/inward/record.uri?eid=2-s2.0-85200601941&doi=10.1016%2fj.msea.2024.147071&partnerID=40&md5=5e5a9ef82b9523d7e66fdb311e3db4b4,"A crack-free refractory high-entropy alloy (RHEA), composed of (Cr25Mo25Nb25V25)99C1 was synthesized in-situ from blended elemental powders using laser directed energy deposition (DED). This study revealed that a minor addition of carbon effectively enhances the grain-boundary cohesion of the DEDed RHEA, thereby mitigating microcrack propagation along the grain boundaries during the additive manufacturing process. Notably, the DEDed RHEA exhibited exceptional high-temperature mechanical properties, highlighted by a yield strength of 787 MPa at 1000 °C along with sustained strain-hardening capacity, surpassing other additively manufactured high-entropy alloys reported to date. The remarkable high-temperature strength of the DEDed RHEA can be attributed to the potent pinning effect exerted on dislocations within both dendritic and interdendritic regions at elevated temperature. This effect stems from severe lattice distortion, local chemical fluctuations (LCFs), solute atom pinning, and dislocation interactions. The method employed to inhibit microcrack formation, along with the elucidation of the high-temperature strengthening mechanism, opens avenues for the fabrication of RHEAs tailored for high-temperature structural applications. © 2024 Elsevier B.V.",10.1016/j.msea.2024.147071
https://www.scopus.com/inward/record.uri?eid=2-s2.0-85182876524&doi=10.1016%2fj.jmst.2023.11.047&partnerID=40&md5=5feec7136e5240513a690842a084c560,"The twinning-induced plasticity (TWIP) effect has been widely utilized in austenite steels, β-Ti alloys, and recently developed face-centered-cubic (FCC) high-entropy alloys (HEAs) to simultaneously enhance the tensile strength and ductility. In this study, for the first time, the TWIP effect through hierarchical {332<113> mechanical twinning has been successfully engineered into the TiZrHfNb refractory HEAs by decreasing temperature and tailoring the content of Nb to destabilize the BCC phase. At cryogenic temperature, the comprehensive hierarchical {332}<113> mechanical twins are activated in TiZrHfNb0.5 alloy from micro- to nanoscale and progressively segment the BCC grains into nano-scale islands during deformation, ensuring sustainable strain hardening capability and eventually achieving a substantial 35 % uniform tensile elongation. In addition, at 77 K, the tensile strength and uniform elongation of TiZrHfNbx alloys can further be adjusted by a moderate increase of Nb. The results above shed new light on the development of high-performance refractory HEAs with a high and adjustable strength and ductility combination down to the cryogenic temperature. © 2024",10.1016/j.jmst.2023.11.047
https://www.scopus.com/inward/record.uri?eid=2-s2.0-85190260596&doi=10.1016%2fj.apsusc.2024.160085&partnerID=40&md5=1c1f5e4e7f7c8116d6114dc589b673f7,"The high-temperature oxidation behaviors of a series of refractory high entropy alloys TaCrTiW and TaCrTiZrW alloy coatings at 1073 K in air were studied. A complex protective oxide layer consisting of Cr2O3, TiO2, and CrTaO4 oxides was generated on the alloys surface. Among the TaCrTiW alloy coatings, the presence of TiO2 inhibited the generation of unfavorable oxides and promoted the generation of CrTaO4. The Ta41.7Cr50.3Ti4.5Zr1.6W1.9 exhibits excellent oxidation resistance. The addition of Zr not only accelerated the initial oxide formation but also promoted the rapid formation of Cr2O3. © 2024",10.1016/j.apsusc.2024.160085
https://www.scopus.com/inward/record.uri?eid=2-s2.0-85188090687&doi=10.1016%2fj.jnucmat.2024.154991&partnerID=40&md5=88098b642a6c66c9984992e2f8fa9428,"A refractory WTaCrVTi high-entropy alloy (HEA) film was prepared by magnetron sputtering, and a pure tungsten (W) film was also prepared in the same way used as a comparison sample. The electrical resistivity of the films in the temperature range of 4 K–300 K was measured by the standard four-probe method and the results showed that the resistivity of the HEA film is about 10 times higher than that of the W film. Furthermore, the thermal conductivity of the film sample is calculated by Wiedemann-Franz law. The results show that the thermal conductivity of the HEA film at 300 K is about 10 times lower than that of the W film. Deuterium and helium retention and desorption behavior induced by deuterium and helium plasma exposure of the two films were investigated. The total deuterium retention measured by thermal desorption spectra (TDS) in the HEA film was approximately 16 times larger than that in the W film, which was attributed to the existence of more grain boundary defects and vacancy-type defects in HEA film, leading to more deuterium trapped. The characteristics of helium bubbles in the two films were compared. The results showed that the helium bubbles in the HEA film had a shallower depth distribution and smaller size than those in the W film, which indicated that the bubbles growth evolution was suppressed in the HEA film compared to the W film. It is suggested that helium atoms in the HEA film experience larger lattice potential energy fluctuations due to the abundant hopping processes during diffusion and aggregation. © 2024",10.1016/j.jnucmat.2024.154991
https://www.scopus.com/inward/record.uri?eid=2-s2.0-85193430156&doi=10.1016%2fj.compositesb.2024.111555&partnerID=40&md5=7f6284966d8c538246b2494e647ca584,"Traditional refractory high-entropy alloys (RHEAs) generally exhibit a trade-off between high-temperature strength and light weight. In present work, a novel design strategy based on tailoring element distribution is proposed to achieve excellent high-temperature strength at a density lower than 7 g cm−3. Specifically, a Ti40Nb15Mo30(NbC)15 composite was designed and prepared by powder metallurgy. The composite is found to be composed of two ultrafine-grained (UFG) phases including a body-centered cubic (bcc) solid-solution phase and a face-centered cubic (fcc) ceramic reinforcement phase (Ti, Nb)C. The as-sintered composite shows a uniform and UFG microstructure where two phases are interconnected. Due to this unique microstructure, the Ti40Nb15Mo30(NbC)15 composite displays superb specific yield strengths among surveyed RHEAs, complex concentrated alloys, and metal-matrix composites from 800 °C (243 MPa g−1 cm3) to 1000 °C (127 MPa g−1 cm3). The outstanding high-temperature compressive strength was found to be associated with high resistance to dislocation motion and strong dislocation interactions in both the bcc and fcc phases. The phase interface after hot compression remained semi-coherent, vindicating its high stability. The high-density of stable phase interfaces not only retards the dislocation motion due to the large image force near the phase boundary but also induces a high value of activation energy for diffusion. The high activation energy can further achieve significant microstructure stability even after a long-term annealing (36 h) at 1000 °C. This work provides new perspectives for the design and application of light and ultrastrong refractory complex concentrated alloys (RCCAs) by comparison to the insufficient strength of many traditional and light RCCAs. © 2024 Elsevier Ltd",10.1016/j.compositesb.2024.111555
https://www.scopus.com/inward/record.uri?eid=2-s2.0-85190942178&doi=10.1016%2fj.jallcom.2024.174581&partnerID=40&md5=8daf6103dfe27bbf6bdf9b9b64d83eb7,"Refractory high-entropy alloys (RHEAs) are sensitive to thermal oxidation, significantly restricting their service performance and potential applications. However, the wet oxidation behavior of RHEAs has remained poorly understood despite the potential risk of catastrophic oxidation caused by water vapor. In this study, the oxidation mechanism of an equiatomic TiZrHfNbTaV high-entropy alloy (HEA) has been investigated in a wet atmosphere at elevated temperatures. Synchronous oxidation of all elements occurs at temperatures below 800 °C. At temperatures above 800 °C, preferential oxidation of Nb, Ti, and Zr, and internal oxidation of V occur on HEAs, which are thermodynamically less preferred as compared with oxidations of more reactive Hf and Ta. Experimental and theoretical analyses show that the oxide grain boundaries and substrate interdendritic regions of HEAs act as diffusion pathways for V and oxidizing species during preferential and internal oxidation processes. This work provides a fundamental understanding of the oxidation of multicomponent alloys in wet environments, which is helpful in the development of effective oxidation resistance strategies and innovative surface engineering techniques. © 2024 Elsevier B.V.",10.1016/j.jallcom.2024.174581
https://www.scopus.com/inward/record.uri?eid=2-s2.0-85191371469&doi=10.3390%2fma17081924&partnerID=40&md5=c3b12b0f5dc85867d08b1a5a6f2a3684,"Vacuum induction melting is a more energy-efficient process for the preparation of a titanium alloy with good homogeneity and low cost. But the crucial problem for this technology is in developing a crucible refractory with high stability. In the present work, a novel (Ca,Sr,Ba)ZrO3 crucible was prepared by slip casting and its performance in melting NiTi alloy was studied. The results showed that a single solid solution was formed with a homogeneous distribution of metal elements after sintering at 1500 °C. It was found that the total content of oxygen and nitrogen remaining in the TiNi alloy after melting in the (Ca,Sr,Ba)ZrO3 crucible was 0.0173 wt.%, which fulfills the ASTM standard on biomedical TiNi alloys. The good resistance of the (Ca,Sr,Ba)ZrO3 crucible to molten NiTi has a relationship with the sluggish diffusion effect of high-entropy ceramics. This study provides insights into the process of designing highly suitable crucible material for melting a NiTi alloy. © 2024 by the authors.",10.3390/ma17081924
https://www.scopus.com/inward/record.uri?eid=2-s2.0-85188694051&doi=10.1016%2fj.ijrmhm.2024.106668&partnerID=40&md5=ce6563709b2bcc6c010f3d2b1480a13b,"The trade-off between high-temperature strength and room-temperature ductility represents a critical concern for practical application of refractory high-entropy alloys (RHEAs). Here, a set of five Re0.1HfxTa1.6W0.4(TaC)y refractory medium-entropy alloys (RMEAs) were fabricated using the vacuum arc melting technique, and the effect of Hf and C on the microstructures and mechanical properties of these alloys was investigated. These RMEAs exhibit excellent high-temperature strength and favorable plasticity at room-temperature. The microstructures of the Re0.1HfxTa1.6W0.4(TaC)y alloys are hypoeutectic or eutectic structures, consisting of BCC solid solution and primary and secondary carbides. The carbides can be classified into two types: M2C and MC. Hf and C have an important influence on the grain size, carbide type and spatial configuration of the alloy, and in turn, influence the mechanical properties of the alloy. For instance, the content of MC-type carbides is proportional to the addition of Hf element, whereby a higher proportion of Hf results in reduced plasticity at room-temperature and enhanced softening resistance at elevated temperatures in the alloy. The carbides and BCC matrix exhibit synergistic strengthening behavior. The ultimate compressive strength of the five Re0.1HfxTa1.6W0.4(TaC)y alloys at 1450 °C is >950 MPa, while maintaining a fracture strain exceeding 11% at room-temperature. Notably, the Re0.1Hf0.1Ta1.6W0.4(TaC)0.25 alloy demonstrates a compressive strength of 1110 MPa at 1450 °C, which is 2.3 times greater than that of the NbMoTaW alloy at 1400 °C. Additionally, the fracture strain of the Re0.1Hf0.1Ta1.6W0.4(TaC)0.25 alloy at room-temperature is 16.9%, which is 8 times higher than that of the NbMoTaW alloy. The Re0.1HfxTa1.6W0.4(TaC)y alloy exhibit excellent mechanical properties at both room and high temperatures, making it a potential candidate for applications in fields that require high strength at ultra-high temperatures. © 2024 Elsevier Ltd",10.1016/j.ijrmhm.2024.106668
https://www.scopus.com/inward/record.uri?eid=2-s2.0-85199426321&doi=10.1016%2fS1003-6326%2824%2966536-2&partnerID=40&md5=562fc33d3771712cbe4f87e2bcea8ef1,"Refractory Mo0.5NbTiVCr0.25 high-entropy alloy coatings were fabricated on TC4 substrates using laser cladding technology. The coatings were aged at 600, 800 and 1000 °C for 24 h and then water-cooled. The phase composition, microstructure, and mechanical properties of the high-entropy alloy coatings were investigated using X-ray diffraction (XRD), scanning electron microscopy (SEM), electron backscattered diffraction (EBSD), transmission electron microscopy (TEM), Vickers hardness testing and universal friction wear testing. The results showed that high-entropy alloy coatings retained a body-centered cubic structure after different aging heat treatments. After the aging heat treatment at 800 °C, the coatings exhibited Ti-rich precipitation phases, which were verified as Ti(O,N) face-centered cubic structures by TEM technique. The optimum aging temperature was 600 °C and the hardness of the coating was HV0.2 410. The wear mechanisms of the coatings were adhesive and abrasive wear. © 2024 The Nonferrous Metals Society of China",10.1016/S1003-6326(24)66536-2
https://www.scopus.com/inward/record.uri?eid=2-s2.0-85189469604&doi=10.1063%2f5.0200862&partnerID=40&md5=97460b37b6f8b973320aa9ec98008559,"Refractory high-entropy alloys are under consideration for applications where materials are subjected to high temperatures and levels of radiation, such as in the fusion power sector. However, at present, their scope is limited because they are highly brittle at room temperature. One suggested route to mitigate this issue is by alloying with Ti. In this theoretical study, using a computationally efficient linear-response theory based on density functional theory calculations of the electronic structure of the disordered alloys, we study the nature of atomic short-range order in these multi-component materials, as well as assessing their overall phase stability. Our analysis enables direct inference of phase transitions in addition to the extraction of an atomistic, pairwise model of the internal energy of an alloy suitable for study via, e.g., Monte Carlo simulations. Once Ti is added into either the NbMoTaW or VNbMoTaW system, we find that there is competition between chemical phase ordering and segregation. These results shed light on observed chemical inhomogeneity in experimental samples, as well as providing fundamental insight into the physics of these complex systems. © 2024 Author(s).",10.1063/5.0200862
https://www.scopus.com/inward/record.uri?eid=2-s2.0-85189904042&doi=10.1007%2fs40195-024-01686-0&partnerID=40&md5=9f02d0cd94d35b0e94804cfead08f5c6,"Interstitial strengthening with nitrogen (N) is one of the effective ways to improve the mechanical properties of HEAs, but the effects of N on the microstructures and mechanical properties of the irradiated HEAs have not been studied extensively. Here, the microstructures and mechanical properties of N-free and N-doped Ti2ZrNbV0.5Mo0.2 HEAs before and after He irradiation were investigated. The results showed that the solid solution strengthening caused by interstitial N improved the yield strength at room temperature and 1023 K without significantly reducing plasticity. N doping significantly promoted the growth, aggregation and wider spatial distribution of He bubbles by enhancing the mobility of He atoms/He-vacancy complexes, with the average size of He bubbles increasing from 10.4 nm in N-free HEA to 31.0 nm in N-doped HEA. In addition, N-doped HEA showed a much higher irradiation hardness increment and hardening fraction than N-free HEA. Contrary to conventional materials doped with N, the introduction of N into Ti2ZrNbV0.5Mo0.2 HEA had adverse effects on its resistance to He bubble growth and irradiation hardening. The results of this study indicated that N doping may not improve the irradiation resistance of HEAs. © The Chinese Society for Metals (CSM) and Springer-Verlag GmbH Germany, part of Springer Nature 2024.",10.1007/s40195-024-01686-0
https://www.scopus.com/inward/record.uri?eid=2-s2.0-85188456712&doi=10.1021%2facsami.3c18085&partnerID=40&md5=f9182c72d1704cf6f4eea711c17421c1,"The well-known integration of physical, chemical, and mechanical properties enables high-entropy alloys (HEAs) to be applied in various fields; however, refractory HEAs are brittle and susceptible to abrasive wear at high coefficients of friction (COF), resulting in insufficient mechanical durability against abrasion. Herein, curved MoS2 nanosheets are periodically introduced into the TiNbMoTaCr film for triggering the self-assembly mixed metal oxides @MoS2 nanoscrolls, which contain hard mixed metal oxides cores and the low-shearing lubricant MoS2 shells, during the friction in the air environment; such mixed metal oxides@MoS2 nanoscrolls in the friction interfaces can contribute to the robust low friction and low wear. Compared to the pure TiNbMoTaCr film (with high COF of ∼0.78, low abrasive durability identified by worn-out event), the periodic incorporation of 10 nm thickness curved MoS2 sheets can successfully achieve a low COF of ∼0.08 and low wear rate of ∼9.561 × 10-8 mm3/ Nm, much lower than the pure MoS2 film (COF = ∼ 0.21, wear rate = ∼ 1.03 × 10-6 mm3/ Nm). Such superior tribological properties originate from the cooperative interaction of TiNbMoTaCr nanolayers and curved MoS2 nanosheets, accompanied by the self-assembly of mixed metal oxides@MoS2 nanoscrolls. In these nanoscrolls, TiNbMoTaCr can act as an ‘air-absorbing agent’ to form high-loading mixed metal oxide cores and serve as an ‘oxygen sacrificer,’ preventing the low-shearing lubricant curved MoS2 nanosheets from oxidation. In addition, even with the soft MoS2, the hardness of the TiNbMoTaCr/MoS2 nanomultilayers can still be well maintained and increased above the calculated values by mixing law, further favoring superior mechanical durability. The synergetic effect of TiNbMoTaCr and curved MoS2 nanosheets during the friction in air can provide a route to design HEA films with enhanced tribological properties for better mechanical durability and broader application prospects. © 2024 American Chemical Society.",10.1021/acsami.3c18085
https://www.scopus.com/inward/record.uri?eid=2-s2.0-85196048175&doi=10.1016%2fj.jmrt.2024.06.095&partnerID=40&md5=0327fe668e99d4af2f59eb02c658f11c,"Lightweight refractory high-entropy alloy (LRHEA) is one of potential structural materials in aerospace industry for its excellent high-temperature comprehensive properties and low density. In this work, a new high-throughput method to develop LRHEAs was proposed. The equimolar HfNbTaTiZr alloy was immersed with melting pure aluminum for a given time, and a thick layer with composition gradient was obtained. Further characterizations of the layer result in relations between composition and nanohardness or Young's modulus, which facilitate the selection of the optimal composition with desired properties. Finally, three LRHEAs were designed and casted into bulk samples with arc-melting method. The alloys show superhigh Vickers hardness of 8.29–9.56 GPa and low densities of 6.27–7.08 g/cm3, showing great potentials in applications as wear-resistant materials. The high-throughput method developed here may also accelerate the development of new LRHEAs. © 2024 The Authors",10.1016/j.jmrt.2024.06.095
https://www.scopus.com/inward/record.uri?eid=2-s2.0-85189433922&doi=10.1016%2fj.intermet.2024.108279&partnerID=40&md5=543a8bc258b339a9929165dc3a4d2a6f,"This study was initiated to improve surface hardness and wear resistance of a HfNbTaTiZr refractory high entropy alloy (RHEA) by gas nitriding at a medium temperature (600 °C) for 3 h. Structural characterizations conducted by X-ray diffractometer (XRD), X-ray photoelectron spectroscopy (XPS) and energy dispersive spectroscopy (EDS) equipped scanning electron microscope (SEM) revealed that nitriding led to formation of a 1.5 μm thick surface layer containing precipitates of oxides and nitrides of the alloying elements. Detection of oxides within the surface layer was attributed to the presence residual oxygen in the nitriding atmosphere. Nevertheless, the employed gas nitriding provided remarkably higher scratch resistance compared to the untreated state, as the results of increment in the surface hardness and development of larger compressive residual stress. © 2024 Elsevier Ltd",10.1016/j.intermet.2024.108279
https://www.scopus.com/inward/record.uri?eid=2-s2.0-85184061591&doi=10.1016%2fj.jallcom.2024.173656&partnerID=40&md5=9d79684d1a471817c0512c5d4643bc91,"We have investigated the solidification microstructures of the non-equiatomic and equiatomic V-Nb-Mo-Ta-W alloys, which are one of the first refractory high entropy alloys, and found intriguing dual body-centered cubic (BCC) microstructures. There were two issues to be addressed in these alloys: an unidentified strengthening mechanism and intense microsegregation in the as-cast state. We determined that the as-cast microstructure of the non-equiatomic V14Nb19Mo20Ta24W23 and V22Nb24Mo24Ta24W10 alloys consist of two BCC phases with different lattice constants, and that the equiatomic alloy of the V-Nb-Mo-Ta-W system consists of two BCC phases with different compositions but the same lattice constants. The two BCC phases form lattice-matched interfaces, suggesting that precipitation-hardening with high lattice-matching can be one of the reasons for the excellent high-temperature mechanical properties of this alloy system. In addition, we also found that the alloys that were poor in V and Nb, and rich in Ta and W compositions solidified without precipitating of secondary BCC phases. The alloys in this compositional range have partition coefficients of the elements closer to 1 than those with near-equiatomic compositions. © 2024 Elsevier B.V.",10.1016/j.jallcom.2024.173656
https://www.scopus.com/inward/record.uri?eid=2-s2.0-85197685133&doi=10.1007%2fs10853-024-09958-x&partnerID=40&md5=e3b5c88a9d4de4f52307a1dfba46d3b5,"In this study, the microstructure, mechanical, and tribological properties of (Ti42V28Zr15Nb15)100-xAlx lightweight refractory high-entropy alloys (LRHEAs) were systematically investigated. The results show that the single BCC solid solution structure of LHEAs is maintained after the addition of Al elements, and no other phases are formed. The addition of Al elements to the alloys can be reduce density, improve properties, and enhance wear resistance. While the hardness of the alloy increased from about ~ 352 HV to ~ 430 HV, the tensile ductility decreased significantly. The main reason for the increase in hardness is the strong bonding between aluminum atoms and other atoms. On the other hand, the severe impairment of the tensile properties may be due to the decrease in GNDs. Although the addition of Al helps to reduce the coefficient of friction, the wear rate of the alloy increases. © The Author(s), under exclusive licence to Springer Science+Business Media, LLC, part of Springer Nature 2024.",10.1007/s10853-024-09958-x
https://www.scopus.com/inward/record.uri?eid=2-s2.0-85185532759&doi=10.1016%2fj.actamat.2024.119745&partnerID=40&md5=490558992323c050a8d7fffeb5860402,"We study the phase stability of the B2 phase in a two-phase Al0.5NbTa0.8Ti1.5V0.2Zr refractory high entropy alloy. We find that the ordered phase of this alloy primarily contains Zr, Al, and Ti, where Zr and Al occupy opposite sublattices. Although the site occupancy of Ti is not conclusive from the experiments, first-principles calculations confirm the preference of Ti atoms to occupy the Zr sublattice. We also find that the B2 phase composed of Al, Zr, and Ti is unstable and that it transforms into Zr5Al4 Omega, L10, or an ordered hexagonal phase depending on strain and the presence of antisite defects. © 2024 Acta Materialia Inc.",10.1016/j.actamat.2024.119745
https://www.scopus.com/inward/record.uri?eid=2-s2.0-85190860720&doi=10.1016%2fj.jallcom.2024.174578&partnerID=40&md5=bbf76a9bdbae3d167fa4cbc27302d7b2,"Refractory high-entropy alloys (RHEAs) composed of Ti, Zr, Hf, and Nb have emerged as promising materials for high-temperature aerospace applications due to their exceptional balance of strength and toughness, coupled with a reduced density and softening resistance. This study delves into the influence of alloy composition on the mechanical properties, a pivotal aspect in the design of RHEAs. We investigate a series of Ti48-xZrxHf26Nb26 (x = 14, 18, 22, 26, 30, 34) alloys, prepared through suction casting and homogenization treatments. The phases, microstructure, and fracture morphology of these alloys are analyzed using X-ray diffraction (XRD), scanning electron microscopy (SEM), and electron backscattered diffraction (EBSD), subsequent tensile tests provide insights into the strength and elongation characteristics of alloys. The homogenized alloys consistently exhibit one BCC phase with equiaxed grains, whereas the fracture mode shifts from intergranular to transgranular, and return to intergranular as the Zr content increases. Experimental results reveal an asymmetry mechanical behavior, alloys with higher Ti content display superior toughness (elongation 17.83 % for Ti = 34 at%) compared to those with higher Zr content (elongation 16.05 % for Zr = 34 at%). Among them, the Ti22Zr26Hf26Nb26 alloy achieves the peak tensile strength of 695.25 MPa, indicating an inverse relationship between strength and toughness. Solid-solution strengthening and chemical short-range orderings emerge as the predominant contributors to the overall strength of the TiZrHfNb alloys. To gain a deeper understanding of the mechanical behavior at the atomic scale, we performed first-principles calculations to investigate the elastic properties and charge density of Ti48-xZrxHf26Nb26 alloys in the BCC structure. These calculations shed light on the underlying mechanisms governing the strength and toughness behavior. The present work offers valuable insights into the design of mechanical properties of TiZrHfNb RHEAs, serving as a paradigm for future materials development in this field. © 2024 Elsevier B.V.",10.1016/j.jallcom.2024.174578
https://www.scopus.com/inward/record.uri?eid=2-s2.0-85197295372&doi=10.3390%2fmet14060672&partnerID=40&md5=7f86410addf0136a8c18298ef7b6b27e,"For the first time, the refractory high-entropy alloys with equiatomic compositions, HfNbTaTiZr and HfNbTiZr, were synthesized directly from a blend of elemental powders through ten revolutions of high-pressure torsion (HPT) at room temperature. This method has demonstrated its effectiveness and simplicity not only in producing solid bulk materials but also in manufacturing refractory high-entropy alloys (RHEAs). Unlike the melting route, which typically results in predominantly single BCC phase alloys, both systems formed new three-phase alloys. These phases were defined as the Zr-based hcp1 phase, the α-Ti-based hcp2 phase, and the Nb-based bcc phase. The volume fraction of the phases was dependent on the accumulated plastic strain. The thermal stability of the phases was studied by annealing samples at 500 °C for one hour, which resulted in the formation of a mixed structure consisting of the new two hexagonal and cubic phases. © 2024 by the authors.",10.3390/met14060672
