Repository: ErAgOn-AmAnSiRoHi/HEA_QA

<h1>Quick Info</h1>

> **Scopus_Abstracts_Dataset.csv** : This is the dataset downloaded from Elsevier Scopus. It contains three fields, namely Link, Abstract and DOI.
>   
> **NER_Extracted.json** : This is the extracted dataset from *Scopus_Abstracts_Dataset.csv* using FSP (Few Shot Prompting) tuned GPT.
>   
> **HEA_QA_DATASET.json** : This is the QA_Pairs generated from *NER_Extracted.json* and converted to SQuAD Format Dataset which is used to finetune our inference LLMs.

File: Datasets/Scopus_Abstracts_Dataset.csv (part 10 of 21)
Link,Abstract,DOI
https://www.scopus.com/inward/record.uri?eid=2-s2.0-85189759793&doi=10.1016%2fj.jallcom.2024.174459&partnerID=40&md5=8db33a178c7ce0fc57e1006e436cce6f,"The refractory high-entropy alloy (RHEA) with a body-centered-cubic (BCC) solid-solution structure has excellent high-temperature softening resistance, which has attracted wide interest in the field of high-temperature alloys. However, its limited room-temperature plasticity has greatly hindered its engineering application. To obtain an excellent strength-plasticity matching relationship, in this reported study, the Ta content in the high-entropy alloy (HEA) was adjusted to rectify this shortcoming. A series of TiZrTaxNbMo (x = 1.0, 0.9, 0.8, 0.7, and 0.6 at. percent, at%) RHEAs were prepared using the vacuum arc-melting technique, and the microstructure and mechanical properties of these RHEA alloys were systematically investigated. The experimental results show that the TiZrTaxNbMo RHEAs are composed of main BCC1 and minor BCC2 phases, which exhibit a dendritic structure. By reducing the Ta content, the elemental segregation caused by the non-equilibrium solidification is reduced. In terms of mechanical properties, with the decrease of Ta content, the hardness and room-temperature yield strength of the alloy decreases slightly, but the room-temperature plasticity increases significantly. The Ta0.7 alloy has the highest plasticity (34.8 %), which is about twice that of the equimolar Ta 1.0 alloy, while the yield strength remained at 1297 MPa. The excellent mechanical properties of the alloys can be attributed to solid-solution strengthening and the formation of moderate amounts of interdendritic regions. The interaction between slip bands and dislocations formed during compression of the Ta0.7 alloy decreased its work hardening. Moreover, the theoretical model of solid-solution strengthening elucidates that the calculated values of the alloy's yield strength are consistent with that obtained experimentally. © 2024 Elsevier B.V.",10.1016/j.jallcom.2024.174459
https://www.scopus.com/inward/record.uri?eid=2-s2.0-85193923141&doi=10.1016%2fj.commatsci.2024.113114&partnerID=40&md5=84fee54d3474d3840f55a38e0a29e249,"Multi-principal element alloys (MPEAs) have gained significant attention recently owing to their distinct microstructural characteristics and enhanced mechanical properties. These alloys have the potential to replace traditional alloys by providing a range of tailored mechanical properties, corrosion resistance, and radiation tolerance, all achievable through complex compositions. This study utilizes various machine learning (ML) techniques to predict phases of MPEAs based on two data sets, incorporating statistical measures and interactions of features. The first dataset consisted of 3D transition MPEAs, while in the second dataset, the 3D transition MPEAs alloyed with refractory elements were added to the first dataset. Valence electron concentration, mixing enthalpy, mixing entropy, melting temperature, and electronegativity were the most important features, with phase detection accuracy ranging between 68.0% to 97.7%. Next, to predict the mechanical properties, we developed a novel two-layered Bayesian shrinkage method to stack the prediction power and model-based clustering of Support Vector Machine Regression (SVMreg), Random Forest Regression (RFreg) and a Mixture of Linear Regression with Experts. This was done to predict the mechanical properties of MPEAs more accurately, including microhardness, ultimate and yield strength, elastic modulus, and elongation. The proposed Bayesian machine deals with the multicollinearity of the base predictive models and shrinks the predictions to find the optimum predictive candidates. The proposed Bayesian method outperforms the base ML methods in predicting the mechanical properties of MPEAs. Subsequently, we conducted thorough validation of the model on four distinct MPEAs through experimental assessments. © 2024 Elsevier B.V.",10.1016/j.commatsci.2024.113114
https://www.scopus.com/inward/record.uri?eid=2-s2.0-85197929271&doi=10.3390%2fe26060435&partnerID=40&md5=48409b360b662ee18fc5e9162caa5551,"High-temperature creep refers to the slow and continuous plastic deformation of materials under the effects of high temperatures and mechanical stress over extended periods, which can lead to the degradation or even failure of the components’ functionality. AlxCr0.2NbTiV (x = 0.2, 0.5, or 0.8) refractory high-entropy alloys were fabricated by arc melting. The effects of Al content on the microstructure of AlxCr0.2NbTiV alloys were studied using X-ray diffraction, scanning electron microscopy, and electron backscatter diffraction. The microhardness, compression properties, and nanoindentation creep properties of AlxCr0.2NbTiV alloys were also tested. The results show that the AlxCr0.2NbTiV series exhibits a BCC single-phase structure. As the Al content increases, the lattice constant of the alloys gradually decreases, and the intensity of the (110) crystal plane diffraction peak increases. Adding aluminum enhances the effect of solution strengthening; however, due to grain coarsening, the microhardness and room temperature compressive strength of the alloy are only slightly improved. Additionally, because the effect of solution strengthening is diminished at high temperatures, the compressive strength of the alloy at 1000 °C is significantly reduced. The creep mechanism of the alloys is predominantly governed by dislocation creep. Moreover, increasing the Al content helps to reduce the sensitivity of the alloy to the loading rate during the creep process. At a loading rate of 2.5 mN/s, the Al0.8Cr0.2NbTiV alloy exhibits the lowest creep strain rate sensitivity index (m), which is 0.0758. © 2024 by the authors.",10.3390/e26060435
https://www.scopus.com/inward/record.uri?eid=2-s2.0-85183783035&doi=10.1016%2fj.jmst.2023.11.019&partnerID=40&md5=8eb717c0dcb266493f547382567ad93a,"Refractory high-entropy alloys (RHEAs) are considered to be a promising candidate for elevated temperature applications. Nanocrystalline (NC) RHEAs are supposed to exhibit many different high-temperature mechanical behaviors in comparison with their coarse-grained (CG) and ultrafine-grained (UFG) counterparts. However, the creep behaviors of NC RHEAs, which must be well evaluated for high-temperature applications, are largely unknown because it is difficult to produce bulk quantities of NC RHEAs for creep tests. In the present work, an equiatomic bulk NC VNbMoTaW RHEA with an average grain size of 67 ± 17 nm was synthesized by mechanical alloying (MA) and the subsequent high-pressure/high-temperature sintering. The creep tests were performed on bulk specimens by compression at high temperatures (973 and 1073 K) under different stresses (70–1100 MPa). The creep resistance of the bulk NC VNbMoTaW is slightly lower than that of the bulk CG VNbMoTaW, but much higher than that of previously reported CG and UFG HEAs. The derived activation volume, stress exponent, and activation energy of bulk NC VNbMoTaW indicate that the creep deformation is dominated by grain boundary diffusion. The creep deformation is controlled by the diffusion of Mo and Nb elements, which have the two slowest grain boundary diffusivities among the five alloying elements. The present work provides a fundamental understanding of the creep behavior and deformation mechanism of NC RHEAs, which should help design advanced creep-resistant RHEAs. © 2024",10.1016/j.jmst.2023.11.019
https://www.scopus.com/inward/record.uri?eid=2-s2.0-85186959055&doi=10.1016%2fj.ijrmhm.2024.106637&partnerID=40&md5=3ddd1c76567ad053c88d21f827b282fd,"Increasing the interface density in nuclear-material systems has been proposed to be a promising strategy for annihilating defects introduced by ion irradiation. The role of interface characteristics between the WTaTiVCr refractory high entropy alloy (RHEA) and metal tungsten (W) on the irradiation resistance is rather unclear because of the distinct defect energy that exists in these two kinds of materials. Here, the nano-crystalline and amorphous mixed structures were obtained in WTaTiVCr/W multilayers to investigate the irradiation tolerance and mechanical properties. After being exposed to a 60 keV helium (He) ion irradiation platform at a fluence of 1 × 1017 cm−2, the grain sizes in irradiated multilayers were slightly decreased from 12.4 nm to 7.2 nm with increasing individual thickness, which was explained from the perspective of He+ energy deposition. The dependence of bubble growth in multilayers on the individual thickness was disclosed based on the analysis of bubble size and its pressure in the RHEA and W layers. The phase structures and element distributions in WTaTiVCr/W multilayers were also revealed by the defect formation and crystallization. Also, a maximum irradiation hardening of 1.91 GPa in the RHEA(10)/W(7) multilayer was disclosed, and the irradiation hardening in the multilayers exhibited a decreasing trend with increasing monolayer thickness, and the corresponding mechanisms about the hardening behaviors in these multilayers were also discussed based on the interface density and irradiation-induced defects. © 2024 Elsevier Ltd",10.1016/j.ijrmhm.2024.106637
https://www.scopus.com/inward/record.uri?eid=2-s2.0-85190560425&doi=10.1016%2fj.surfcoat.2024.130775&partnerID=40&md5=397a7c3fa64f2461666b2810b69c6a1c,"The (TiZrNbMo)Nx refractory high-entropy alloys (RHEAs) nitride films were fabricated using reactive magnetron sputtering by modifying the N2 flow rate ratio in the mixed N2 + Ar atmosphere. The incorporation of the N element induced a phase transition in the (TiZrNbMo)Nx films from body-centered cubic (BCC) to face-centered cubic (FCC) structure, accompanied by increasing in the amorphous phase. With the introduction of N2, the hardness of (TiZrNbMo)Nx films firstly increased significantly to 25.2 GPa when the N2 flow rate ratio was at 50 % and then decreased slightly to 18.5 GPa when the N2 flow rate ratio was at 75 %. Theoretical analysis shows that the doping of N element enhances the solid strengthening effect, with the formation of nitride phases and grain boundary (GB) strengthening effect significantly contributing to the enhanced hardness. Furthermore, the addition of N element can also inhibit grain rotation and GB sliding during deformation. This work provides a new insight into understanding the structure and properties of refractory high-entropy alloy films. © 2024",10.1016/j.surfcoat.2024.130775
https://www.scopus.com/inward/record.uri?eid=2-s2.0-85183105167&doi=10.1016%2fj.jallcom.2024.173605&partnerID=40&md5=94409993561e2bd595fce402e40ddb1a,"Second-phase hardening in refractory high-entropy alloys (RHEAs) has been recognized as one of the main routes to significantly improve their mechanical properties. However, their cost–benefit should not be compromised. Thus, we designed second-phase strengthened RHEAs by a low-cost powder metallurgy method. We induced the formation of FCC (face-centered cubic) ZrC second phase, which has not been reported in Ti-Nb-Zr-Ta alloys before and may be easily confused with the FCC-Zr due to the complexity of identifying carbon by conventional methods. We used neutron diffraction and electron backscatter diffraction for microstructural studies, as well as hardness, ultrasonic and compression techniques for assessing mechanical properties. Our investigation centered on equiatomic and equimassic Ti-Nb-Zr-Ta alloys, both displaying similar grain morphology and porosity but differing in grain sizes and phases. The variation in grain size was attributed to the influence of Ta as a grain growth pinning element. Our second-phase ZrC hardened alloys revealed higher stiffness and hardness, surpassing those documented in the existing literature. © 2024 Elsevier B.V.",10.1016/j.jallcom.2024.173605
https://www.scopus.com/inward/record.uri?eid=2-s2.0-85186211848&doi=10.1002%2fadvs.202309693&partnerID=40&md5=0ba7cc6163dfba8f25006705b1c00a55,"An oxygen-resistant refractory high-entropy alloy is synthesized in microlattice or bulk form by 3D ink-extrusion printing, interdiffusion, and silicide coating. Additive manufacturing of equiatomic HfNbTaTiZr is implemented by extruding inks containing hydride powders, de-binding under H2, and sintering under vacuum. The sequential decomposition of hydride powders (HfH2+NbH+TaH0.5+TiH2+ZrH2) is followed by in situ X-ray diffraction. Upon sintering at 1400 °C for 18 h, a nearly fully densified, equiatomic HfNbTaTiZr alloy is synthesized; on slow cooling, both α-HCP and β-BCC phases are formed, but on quenching, a metastable single β-BCC phase is obtained. Printed and sintered HfNbTaTiZr alloys with ≈1 wt.% O shows excellent mechanical properties at high temperatures. Oxidation resistance is achieved by silicide coating via pack cementation. A small-size lattice-core sandwich is fabricated and tested with high-temperature flames to demonstrate the versatility of this sequential approach (printing, sintering, and siliconizing) for high-temperature, high-stress applications of refractory high-entropy alloys. © 2024 The Authors. Advanced Science published by Wiley-VCH GmbH.",10.1002/advs.202309693
https://www.scopus.com/inward/record.uri?eid=2-s2.0-85192529003&doi=10.3390%2fapp14072752&partnerID=40&md5=9f7b1d2974af2d76dda0a382e86a67de,"In the present study, a thorough examination of nanoindentation-based mechanical properties of a refractory MoTaNbVW high-entropy alloy (RHEA) was conducted. Basic mechanical properties, such as the indentation modulus of elasticity, indentation hardness, and indentation-absorbed elastic energy, were assessed by means of different input testing variables, such as the loading speed and indentation depth. The obtained results were discussed in terms of the elasto-plastic behavior of the affected material by the indentation process and material volume. Detailed analysis of the RHEA alloy’s nanoindentation creep behavior was also assessed. The effect of testing parameters such as preset indentation depth, loading speed, and holding—at the creep stage—time were selected for their impact. The results were explained in terms of the availability of mobile dislocations to accommodate creep deformation. Crucial parameters, such as maximum shear stress developed during testing (τmax), critical volume for dislocation nucleation (Vcr), and creep deformation stress exponent n, were taken into consideration to explain the observed behavior. Additionally, in all cases of mechanical property examination and in order to identify those input testing parameters—in case—that have the most severe effect, an extensive statistical analysis was conducted using four different methods, namely ANOVA, correlation matrix analysis, Random Forest analysis, and Partial Dependence Plots. It was observed that in most of the cases, the statistical treatment of the obtained testing data was in agreement with the microstructural and metallurgical observations and postulates. © 2024 by the authors.",10.3390/app14072752
https://www.scopus.com/inward/record.uri?eid=2-s2.0-85194865759&doi=10.1016%2fj.surfcoat.2024.130969&partnerID=40&md5=f7ca5a652e08eea2699bb7ac06286ef1,"Refractory high entropy alloy (RHEA) coatings containing W and Ta elements at the same time usually have excellent performance at high temperature, which are promising candidate materials for high temperature protective coating materials. In this work, the effects of W and Ta on the microstructure and performance evolution of TiMoCrWxTay RHEA coatings have been investigated. Experimentally, TiMoCrWxTay coatings are mainly composed of BCC phase, Laves phase and Ti-rich phase, with W and Ta atoms preferably dissolved in BCC phase. The W atoms promote the formation of dendrites and the growth of rod-like and equiaxed crystals and the Ta atoms promote the formation of cellular crystals and produce the effect of fine crystal strengthening. W and Ta atoms have significant influence on the tribological properties of TiMoCrWxTay coatings. The tribological properties of TiMoCrWxTay coatings at 800 °C are better than those at room temperature. TiMoCrWxTay RHEA coatings follow near-linear oxidation kinetics during the oxidation of 50 h at 800 °C.The oxidation resistance of the coatings first increases and then decreases with the increase of Ta content. Ta2O5, TiO2 and other oxides may have a shielding effect on the oxidation of W. In particular, The W0.3Ta0.5 shows the best tribological properties and oxidation resistance, and the mass gain of W0.3Ta0.5 is only 13.4 mg/cm2 after the oxidation test for 50 h. It indicates that TiMoCrWxTay coatings can obtain good high temperature performance by optimizing the content of W and Ta in RHEA coatings. This work can provide guidance for the research and application of TiMoCrWxTay RHEA coatings. © 2024 Elsevier B.V.",10.1016/j.surfcoat.2024.130969
https://www.scopus.com/inward/record.uri?eid=2-s2.0-85140135023&doi=10.1007%2fs12008-022-01070-1&partnerID=40&md5=ab203348789086afeca99a08d67e2f05,"Materials for aero-engine and structural applications require the appropriate design of alloying elements that could exhibit better properties even at elevated temperatures. High entropy alloys (HEAs) have sparked worldwide attention to develop novel alloys composed of equiatomic quinary elements (Ni–Ti–Al–Li–Si) to develop lightweight material, viz. mechanical alloying (MA) technique. MA technique is applied to synthesize the newly designed composition HEA (ball-milling process carried out at 0, 1, 10, 20, 30, 40, and 50 h). The developed alloy is subjected to various characterizations such as X-ray diffraction, scanning electron microscope, transmission electron microscope, differential scanning calorimeter, and thermogravimetric analysis. The alloy confirms the face-centered cubic crystal structure with lattice parameter a = 3.5 A° at 50 h of ball milling, and elemental mapping confirms the presence of all elements. HEA in a ball-milled state confirms the nano-crystallite size of 11.5 nm with a percent lattice strain equal to 0.6089. Thermal studies clearly show the developed alloy is stable without any phase transformation. The 50 h of ball milled Ni–Ti–Al–Li–Si alloy powder is subjected to hot compaction at 850 °C for 1 h duration. The developed alloy was tested for density examination, which resulted in an average value of 3.5 ± 0.06 g/cm3, which is in good agreement with a theoretical density of 3.7 g/cm3. © The Author(s), under exclusive licence to Springer-Verlag France SAS, part of Springer Nature 2022. Springer Nature or its licensor holds exclusive rights to this article under a publishing agreement with the author(s) or other rightsholder(s); author self-archiving of the accepted manuscript version of this article is solely governed by the terms of such publishing agreement and applicable law.",10.1007/s12008-022-01070-1
https://www.scopus.com/inward/record.uri?eid=2-s2.0-85189937905&doi=10.1016%2fj.intermet.2024.108290&partnerID=40&md5=17da6d3b4a53ca66f7fdae13c9ef515a,"WMoTaNb refractory high-entropy alloy (RHEA) is pronounced for its brilliant thermal resistance at 1600 °C, which makes it a candidate with vast potential for elevated temperature service except for its difficulty in room temperature machining before industrialization. Additive manufacturing with its complex shape forming and flexible design abilities, can intensively meet the future industrial requirements. However, the additively manufactured WMoTaNb RHEA is restricted by room-temperature brittleness before entering the market. Therefore, we newly developed a WMoTaNbNiTi RHEA, and it has been discovered that Ni, Ti, and Nb at the grain boundaries mainly formed the NiTi B19’ phase, thus sharing the residual stresses with the BCC matrix. The ductility of the as-built WMoTaNbNiTi RHEA at room temperature has thus been considerably improved. In addition, an ultimate compressive strength of 738 MPa at 1200 °C was also realized. Consequently, an ideal synergy was achieved between the as-built microstructure, and room- and high-temperature mechanical properties. © 2024 Elsevier Ltd",10.1016/j.intermet.2024.108290
https://www.scopus.com/inward/record.uri?eid=2-s2.0-85190749974&doi=10.1016%2fj.jmrt.2024.04.091&partnerID=40&md5=eb31d381ffeba20a75b62b0fbaa01314,"Refractory high-entropy alloys (RHEAs) have remarkable properties like high strength and thermal stability at high temperatures. Their practical application is hindered by ambient brittleness and inferior formability. Titanium (Ti) is recognized as a crucial element in improving the ductility and oxidation resistance of RHEAs, but its plasticizing mechanism is still unclear. To address this, a series of body-centered cubic (BCC) single-phase VNbTaTix alloys were designed. The alloys exhibited exceptional ductility and cold-rolling formability at room temperature. Remarkably, the tensile fracture elongation of VNbTaTi alloy was about 26.9%, which surpassed most RHEAs. The major plastic mechanisms of the alloys are a/2<1 1 1>-type dislocation and {1 1 2}<1 1 1>-type twinning. Solid solution strengthening was identified as the primary strengthening mechanism. Although Ti reduced the solid solution strengthening effect, it contributed to weight reduction and enhanced local lattice distortion. This study not only designed several RHEAs with ductility but also provided insights into the effect of Ti content on their phase stability, lattice distortion, and strength mechanisms. These findings have significant implications for designing new RHEAs with ambient ductility. © 2024 The Authors",10.1016/j.jmrt.2024.04.091
https://www.scopus.com/inward/record.uri?eid=2-s2.0-85196618418&doi=10.1016%2fj.jmrt.2024.06.170&partnerID=40&md5=f2f380ff829e12a7ccf7c35cd02aaa4d,"Refractory high-entropy alloys (RHEAs) have good overall properties and potential high temperature applications, but they are not competitive in terms of light weight and wear and corrosion resistance, which severely limits the wide range of applications. In this paper, novel NbMoZrTi-X (Al, V) light refractory high entropy alloys (LRHEAs) were fabricated and their physical phase composition, microstructure, hardness, and wear and corrosion resistance were systematically investigated. The results show that NbMoZrTi LRHEA and NbMoZrTiV LRHEA are both single BCC structures, while NbMoZrTiAl LRHEA and NbMoZrTiAlV LRHEA are transformed into BCC, B2, and Zr5Al3 phase structures. The hardness increases as the volume fraction of the Zr5Al3 hard phase increases, with NbMoZrTiAl LRHEA having a maximum Vickers hardness of 811.29 HV. Room temperature dry friction tests showed that NbMoZrTiAl LRHEA had the lowest wear and coefficient of friction of 1.5 mg and 0.6713, respectively. Electrochemical tests performed in 3.5 wt% NaCl solution showed that NbMoZrTiAlV LRHEA has excellent corrosion resistance with the highest Ecorr (−0.142 V) and the lowest Icorr (2.149 × 10−7 A/cm2). Therefore, the addition of V and Al to NbMoZrTi-based LRHEA can effectively improve its wear and corrosion resistance due to the increase in hardness and dense passivation film formation. Our study provides a new strategy for designing LRHEAs with a combination of high hardness and excellent wear and corrosion resistance. © 2024 The Authors",10.1016/j.jmrt.2024.06.170
https://www.scopus.com/inward/record.uri?eid=2-s2.0-85190068563&doi=10.1016%2fj.jmps.2024.105640&partnerID=40&md5=efaa03d2c68bc9eb9ff3d935851173d8,"Refractory high entropy alloys (RHEAs) have drawn growing attention due to their remarkable strength retention at high temperatures. Understanding dislocation mobility is vital for optimizing high-temperature properties and ambient temperature ductility of RHEAs. Nevertheless, fundamental questions persist regarding the variability of dislocation motion in the rugged energy landscape and the effective activation barrier for specific mechanisms, such as kink-pair nucleation and kink migration. Here we perform systematic atomistic simulations and conduct statistical analysis to obtain the effective activation barriers for the mechanisms underlying various types of dislocation motion in a typical RHEA, NbMoTaW. Moreover, a stochastic line tension model is developed to calculate the activation barrier with substantially reduced computational costs. By incorporating the effective activation barriers into the crystal plasticity model, a multiscale simulation framework for predicting the mechanical properties of RHEAs is established. The ambient temperature yield strength of NbMoTaW is well-predicted by the kink-pair nucleation mechanism of screw dislocations, while the strengthening originating from screw dislocations does not predominate at high temperatures. Our work provides a robust foundation for atomistic studies of effective dislocation behaviors in random solution solids, elucidating the intricate relationship between microscopic mechanisms and macroscopic properties. © 2024",10.1016/j.jmps.2024.105640
https://www.scopus.com/inward/record.uri?eid=2-s2.0-85187797930&doi=10.1016%2fj.actamat.2024.119824&partnerID=40&md5=f1889d09b9e2e96ffeddb1a072c1992e,"The deformation mechanisms in the refractory high entropy alloy AlMo0.5NbTa0.5TiZr have been investigated, with their potential impact on ductility. Specifically, the modes of plasticity active in the B2 matrix and in an alloyed version of the phase Al4Zr5 found at grain and subgrain boundaries were explored by use of nano-indentation. For the B2 phase, a combination of weak-beam dark-field and superlattice imaging revealed dissociation of 〈111〉 superdislocations into two superpartial dislocations, bounding an anti-phase boundary (APB), following the reaction: a〈111〉= a/2〈111〉+APB+a/2〈111〉. The dislocations in the B2 phase exhibited long, relatively straight screw segments and short edge segments, such that the mobility of the edge dislocations appears to be higher than that of the screw segments. Evidence of a B2 to bcc slip transmission process has been observed through use of stereo-pair imaging and anaglyph construction. This process involves the transmission of slip from the B2 matrix, followed by the decorrelated motion of the two a/2〈111〉 dislocations in the bcc precipitate, demonstrated by the increased separation of the dislocations within the bcc phase. Regarding the deformation of the Al4Zr5 intermetallic phase, it was found that indentation of this phase resulted in no evidence of dislocation generation and motion, and cracking at the edges of the given indent. It has been concluded that the lack of plasticity of this phase is the cause of the room temperature brittle nature of this alloy. © 2024",10.1016/j.actamat.2024.119824
https://www.scopus.com/inward/record.uri?eid=2-s2.0-85193921059&doi=10.1016%2fj.jmrt.2024.05.190&partnerID=40&md5=d896f1ec80ddbe6a4d8124872dbb552f,"A series of (Ti42.5Zr42.5Nb10Ta5)100-xMox (x = 0, 3, 5 and 7 at.%) refractory high-entropy alloys (RHEAs) were prepared, and the influence of Mo content on microstructure and mechanical properties of the RHEAs were systematically studied. All the RHEAs consist of a single body-centered cubic (BCC) phase. As the Mo content increases from 0 at.% to 7 at.%, the yield strength of RHEAs increases from 670 MPa to 975 MPa at room temperature. The high strength of the BCC RHEAs mainly depends on solid-solution strengthening caused by the Mo addition. The RHEAs with low Mo content (0–5 at.%) can possess high tensile plasticity of ∼20 %, while it reflects brittle after the 7 at.% Mo addition. The high tensile plasticity of the RHEAs was attributed to the combined effects of lattice rotation to promote and refine crystalline strengthening. The RHEAs with 5 at.% Mo addition have high specific yield strength (∼32 MPa g−1cm3) and excellent fracture strains (＞60 %) at 1173 K. Moreover, the incipient plasticity of the RHEAs was analyzed by nanoindentation. It is shown that the maximum shear stress (τmax) of the RHEAs from 1.80–2.34 GPa to 2.67–4.83 GPa. The activation volumes (v∗) of the RHEAs from 0.7 Ω to 1.1 Ω. The nanomechanical properties of the RHEAs are related to the Mo content. The purpose of this work is to design RHEAs with excellent mechanical properties and to offer a theoretical foundation to assist new RHEA design. © 2024 The Authors",10.1016/j.jmrt.2024.05.190
https://www.scopus.com/inward/record.uri?eid=2-s2.0-85192913299&doi=10.1007%2fs11661-024-07429-1&partnerID=40&md5=a1a82c641960d3d7baf0843e349609ac,"The microstructure and temperature dependence of linear thermal expansion and elastic properties of a two-phase, A2 + B2, Al10Nb20Ta15Ti30V5Zr20 refractory superalloy (RSA) and its constituent phases are reported. After slow cooling from 1400 °C, this alloy has a nanometer-sized, two-phase microstructure consisting of Nb-rich BCC (A2 crystal structure) cuboidal precipitates at the volume fraction of 0.63 and continuous channels of a Zr-rich ordered B2 matrix phase. This two-phase microstructure forms by spinodal decomposition of a high-temperature BCC phase. Differential scanning calorimetry shows that the order–disorder transformation in the Zr-rich phase occurs in the temperature range of 550 °C to 850 °C. The coefficient of thermal expansion (CTE) of the Nb-rich BCC phase increases slightly from 8.9 × 10−6 to 9.1 × 10−6 K−1 with increasing temperature from 20 °C to 1200 °C. The Zr-rich phase has CTE of 9.1 × 10−6 K−1 in the ordered (B2) state, at 20 °C to 550 °C, and 12.2 × 10−6 K−1 in the disordered (A2) state, at 900 °C to 1200 °C. The Nb-rich phase has higher Young’s and shear moduli, but lower bulk modulus and Poisson’s ratio, as compared to the Zr-rich phase, at 20 °C to 600 °C. The CTE and elastic properties of the two-phase RSA approximately follow the rule of mixtures of the constituent phases in the studied temperature ranges. Correlations between the morphology of the spinodally decomposed microstructure in the two-phase RSA and the thermal and elastic properties of the constituent A2 and B2 phases are established. © This is a U.S. Government work and not under copyright protection in the US; foreign copyright protection may apply 2024.",10.1007/s11661-024-07429-1
https://www.scopus.com/inward/record.uri?eid=2-s2.0-85188622378&doi=10.1016%2fj.jallcom.2024.174227&partnerID=40&md5=8f6187f0ba585bf382ba2aff5ed2c6ad,"Vanadium boasts a relatively small atomic radius among numerous refractory alloying elements, yet its effects on the microstructure and mechanical behavior of refractory alloys remain enigmatic. In this work, a series of NbTiVxZr high-entropy alloys (HEAs) with low density were formulated to explore the evolution of microstructures and mechanical properties with varying vanadium content. When the vanadium content was low, the matrix exhibited the single-phase body-centered cubic structure. Excessive vanadium contents (NbTiV0.75Zr, NbTiVZr) disrupted phase stability and tended to aggregate at grain boundaries, forming V-rich and Zr-rich phases. These precipitated phases pinned grain boundaries, impeding grain growth and resulting in both grain boundary strengthening and precipitation strengthening, albeit at the expense of grain boundary cohesion, ultimately leading to brittleness. However, these deleterious phases were redissolved, and fracture elongation increased more than 2 times after water quenching at 1200 °C. The microstructural changes induced by heat treatment were corroborated by alterations in grain boundary relaxation behavior, where the redissolution of precipitated phases after water quenching caused a shift of the grain boundary relaxation internal friction peak to a lower temperature and an increase in peak height. This study elucidates the intrinsic relationship between mechanical properties and microstructures with vanadium content in NbTiVxZr alloys, offering insights for the design of TiV-based lightweight refractory HEAs with high strength and excellent ductility. © 2024 Elsevier B.V.",10.1016/j.jallcom.2024.174227
https://www.scopus.com/inward/record.uri?eid=2-s2.0-85194772358&doi=10.1016%2fj.jmrt.2024.05.258&partnerID=40&md5=585d4571d36b1125cbd67386ffbaf1f3,"Refractory high entropy alloys (RHEAs), such as TaWNbMo, demonstrate promising potential for high-temperature applications owing to their excellent mechanical properties. Given the pivotal role of grain boundaries (GBs) in determining the mechanical behavior of RHEAs, it is imperative to investigate their characteristics. In this work, the mechanical response of TaWNbMo RHEA and its components (Ta, W, Nb, and Mo) bicrystal samples with Σ3{112‾}<110> and Σ3{111‾}<110> GB under shear were performed using molecular dynamics simulations to investigate the motion characteristics of GBs and their influence on mechanical properties, as well as the variations brought by high entropy GBs. Both types of GBs were observed to migrate coupled with shear deformation, and the migration mechanism was analyzed based on the theory of interface defects. Additionally, twin nucleation and growth were observed in the samples with Σ3{111‾}<110> GB influenced by the high GB energy, and its mechanism was analyzed. Furthermore, a comparison was made between TaWNbMo and its component element metals, and the influence of high entropy GBs was analyzed. The multicomponent complexity invoked the local interfacial disconnection nucleation in HEA for both Σ3{112‾}<110> and Σ3{111‾}<110> GBs, the inhomogeneity of HEA also influenced the twin growth process from Σ3{112‾}<110> GB to proceed and thicken in a localized and non-uniform manner. These results contribute to a deeper understanding of the GB characteristics of TaWNbMo RHEA. © 2024 The Authors",10.1016/j.jmrt.2024.05.258
https://www.scopus.com/inward/record.uri?eid=2-s2.0-85197215176&doi=10.3390%2fma17122799&partnerID=40&md5=a34fd15397a4676c6f36a31a8036017e,"This work uses the direct current magnetron sputtering (DCMS) of equi-atomic (AlTiZrHfTa) and Si targets in dynamic sweep mode to deposit nano-layered (AlTiZrHfTa)Nx/SiNx refractory high-entropy coatings (RHECs). Transmission electron microscopy (TEM), field emission scanning electron microscopy (FESEM), thermogravimetric analysis (TGA), X-ray diffraction (XRD), and X-ray photoelectron spectroscopy (XPS) are used to investigate the effect of Si addition on the oxidation behavior of the nano-layered coatings. The Si-free nitride coating exhibits FCC structure and columnar morphology, while the Si-doped nitride coatings present a FCC (AlTiZrHfTa)N/amorphous-SiNx nano-layered architecture. The hardness decreases from 24.3 ± 1.0 GPa to 17.5 ± 1.0 GPa because of the nano-layered architecture, whilst Young’s modulus reduces from 188.0 ± 1.0 GPa to roughly 162.4 ± 1.0 GPa. By increasing the thickness of the SiNx nano-layer, kp values decrease significantly from 3.36 × 10−8 g2 cm−4 h−1 to 6.06 × 10−9 g2 cm−4 h−1. The activation energy increases from 90.8 kJ·mol−1 for (AlTiZrHfTa)Nx nitride coating to 126.52 kJ·mol−1 for the (AlTiZrHfTa)Nx/SiNx nano-layered coating. The formation of a FCC (AlTiZrHfTa)-Nx/a-SiNx nano-layered architecture results in the improvement of the resistance to oxidation at high temperature. © 2024 by the authors.",10.3390/ma17122799
https://www.scopus.com/inward/record.uri?eid=2-s2.0-85187655444&doi=10.1016%2fj.matchemphys.2024.129149&partnerID=40&md5=3338a41a30a82274f06088404494bd74,"In this study, the influence of vibration and AlFeCrMoNb refractory high-entropy alloy (RHEA) particles during friction stir processing (FSP) for the fabrication of a novel AZ31/AlFeCrMoNb surface composite on microstructure and tribological characteristics is elucidated. It was found that the utilization of friction stir vibration processing (FSVP) has been recognized as a successful secondary processing method for obtaining desired mechanical and tribological properties of AlFeCrMoNb particles in magnesium substrate, with superior results compared to the conventional FSP approach. Furthermore, the results revealed that the amount of RHEA particle agglomeration, material flow, and wear performance of the samples were improved by applying vibration. Furthermore, it was found that using vibration can indeed increase the hardness value and shear punch strength of the AZ31/AlFeCrMoNb surface composite by about 20% and 33%, respectively. The average friction coefﬁcient was diminished to 0.32, which is about 37% lower than that of the FSPed sample. © 2024 Elsevier B.V.",10.1016/j.matchemphys.2024.129149
https://www.scopus.com/inward/record.uri?eid=2-s2.0-85192190092&doi=10.1007%2fs40195-024-01707-y&partnerID=40&md5=5437cd6e36142dff4bcd45791bbf4a07,"Here, the composition of TaMoNbZrTiAl refractory high entropy alloy (RHEA) is optimized by increasing Ti content to improve its mechanical property especially the ductility, through comparing two RHEAs with different Ti content. The RHEAs contain two body-centered-cubic (BCC) phases. The BCC phase in the dendritic region is rich in Ta, Mo and Nb, and the BCC phase in the interdendritic region is enriched in Zr, Ti and Al. The as-cast RHEA with a higher Ti content remains dendritic microstructures, and Ti is mainly enriched in the interdendritic region. After annealing treatment at 1300 °C for 48 h, the dendritic microstructures change into equiaxed-grain morphology, accompanied by needle-like micron precipitates at grain boundaries in the RHEA with higher Ti content. For the as-cast RHEAs, the fracture strain increases by ~ 6.6% and the uniform plastic strain increases by ~ 5.9% at the compression test due to the increase of Ti content. Our work offers a reference for the composition design of RHEAs and makes a preliminary exploration of the optimization of the microstructures and mechanical properties. © The Chinese Society for Metals (CSM) and Springer-Verlag GmbH Germany, part of Springer Nature 2024.",10.1007/s40195-024-01707-y
https://www.scopus.com/inward/record.uri?eid=2-s2.0-85189933950&doi=10.1016%2fj.jallcom.2024.174390&partnerID=40&md5=ad5de18e0ac5a397e3a23ce059cb0dcb,"NbMoTaW refractory high-entropy alloys (RHEAs) possess superior high-temperature mechanical strength. However, their practical applications are limited by low room-temperature plastic strain. In the present study, NbMoTaWx (x = 0.2, 0.4, 0.6, 0.8, 1.0) RHEAs were prepared. The microstructural characteristics, mechanical properties and oxidation resistance of these RHEAs were investigated. The NbMoTaWx RHEAs were all single-phase solid solutions. With the addition of W content, the yield strength, density and hardness of the alloy gradually increased, and the grain size decreased. Notably, a significant improvement in the compressive ductility of the investigated NbMoTaWx RHEAs was observed. The highest mechanical strength (1712 MPa) and ductility (10.6 %) were exhibited by NbMoTaW0.4. Fracture surfaces indicate the alloy fractured along the grain. The W can be solidly dissolved in the Nb and Ta oxides, altering the structure of the oxide to impede the entry of oxygen and slow down the rate of oxidation. The increase of W enhanced the oxidation resistance of the alloys. © 2024 Elsevier B.V.",10.1016/j.jallcom.2024.174390
