Repository: ErAgOn-AmAnSiRoHi/HEA_QA

<h1>Quick Info</h1>

> **Scopus_Abstracts_Dataset.csv** : This is the dataset downloaded from Elsevier Scopus. It contains three fields, namely Link, Abstract and DOI.
>   
> **NER_Extracted.json** : This is the extracted dataset from *Scopus_Abstracts_Dataset.csv* using FSP (Few Shot Prompting) tuned GPT.
>   
> **HEA_QA_DATASET.json** : This is the QA_Pairs generated from *NER_Extracted.json* and converted to SQuAD Format Dataset which is used to finetune our inference LLMs.

File: Datasets/Scopus_Abstracts_Dataset.csv (part 11 of 21)
Link,Abstract,DOI
https://www.scopus.com/inward/record.uri?eid=2-s2.0-85197106090&doi=10.3390%2fnano14121016&partnerID=40&md5=aa6c525ea69c8c607cb7ca3f2e1e58bb,"The low hardness and poor wear resistance of laser-cladding 316L stainless steel impose significant constraints on its practical applications. In this study, a strategy for strengthening laser-cladding 316L stainless steel with WMoTaNb refractory high-entropy alloy as a reinforcement material is proposed. The results confirm that the coating primarily comprises a body-centered cubic (BCC) Fe-based solid solution, a network-distributed hexagonal Fe2X (X = W, Mo, Ta, and Nb) Laves phase, and a diffusely distributed face-centered cubic (FCC) (Ta, Nb)C phase. The Fe-based solid solution distributes along columnar and fine dendrites, while the Laves phase and (Ta, Nb)C phase are in the inter-dendrites. The presence of a significant number of network Laves phases exhibiting high strength and hardness is the primary factor contributing to the enhancement of coating microhardness. The hardness of the composite coating is increased by nearly twice compared to that of the 316L coating, resulting in an improved wear resistance. The present work can shed light on designing and fabricating 316L stainless steel coating with enhanced hardness and wear resistance. © 2024 by the authors.",10.3390/nano14121016
https://www.scopus.com/inward/record.uri?eid=2-s2.0-85190491006&doi=10.1126%2fscience.adn2428&partnerID=40&md5=b3675b3b459aa34c3a9fcbc2c7be9be1,"Single-phase body-centered cubic (bcc) refractory medium- or high-entropy alloys can retain compressive strength at elevated temperatures but suffer from extremely low tensile ductility and fracture toughness. We examined the strength and fracture toughness of a bcc refractory alloy, NbTaTiHf, from 77 to 1473 kelvin. This alloy’s behavior differed from that of comparable systems by having fracture toughness over 253 MPa·m1/2, which we attribute to a dynamic competition between screw and edge dislocations in controlling the plasticity at a crack tip. Whereas the glide and intersection of screw and mixed dislocations promotes strain hardening controlling uniform deformation, the coordinated slip of <111> edge dislocations with {110} and {112} glide planes prolongs nonuniform strain through formation of kink bands. These bands suppress strain hardening by reorienting microscale bands of the crystal along directions of higher resolved shear stress and continually nucleate to accommodate localized strain and distribute damage away from a crack tip. © 2024 American Association for the Advancement of Science. All rights reserved.",10.1126/science.adn2428
https://www.scopus.com/inward/record.uri?eid=2-s2.0-85191738455&doi=10.3390%2fe26040340&partnerID=40&md5=c5a79cc10a74a3886a8e1de229e29b78,"In order to find more excellent structural materials resistant to radiation damage, high-entropy alloys (HEAs) have been developed due to their characteristics of limited point defect diffusion such as lattice distortion and slow diffusion. Specially, refractory high-entropy alloys (RHEAs) that can adapt to a high-temperature environment are badly needed. In this study, (Formula presented.) RHEAs are selected for irradiation and nanoindentation experiments. We combined the mechanistic model for the depth-dependent hardness of ion-irradiated metals and the introduction of the scale factor (Formula presented.) to modify the irradiation-hardening model in order to better describe the nanoindentation indentation process in the irradiated layer. Finally, it can be found that, with the increase in irradiation dose, a more serious lattice distortion caused by a higher defect density limits the expansion of the plastic zone. © 2024 by the authors.",10.3390/e26040340
https://www.scopus.com/inward/record.uri?eid=2-s2.0-85185098965&doi=10.1007%2fs12666-023-03259-8&partnerID=40&md5=1174e88a7c76a037b3b388da58518ae9,"This study focuses on synthesizing and characterizing mechanically alloyed refractory high entropy alloys (RHEA) containing TiMoNb, Cr, W, and Cr + W. Analytical techniques including XRD, SEM, EDX, DTA, and TGA were employed to explore the influence of Cr and W on the alloys' structure, morphology, and thermal stability towards oxidation. XRD analysis confirmed the formation of a single-phase bcc solid solution in TiMoNbCr, TiMoNbW, and TiMoNbCrW alloys. Crystallite size decreased as milling progressed, yielding average sizes of approximately 7.2 nm, 7.4 nm, and 9.7 nm, with lattice strains of 1.143%, 1.148%, and 1.15%, respectively. Both experimental and calculated values of lattice parameters converged to around 3.1685 ± 0.002 and 3.1791 ± 0.010 Å for all three alloys. The synergy of Cr and W in TiMoNb was observed for the first time, impacting dislocation density, hardness, and oxidation stability. TiMoNbCrW exhibited reduced dislocation density and the highest hardness (502 HV). TGA indicated enhanced oxidation resistance up to 400 °C for TiMoNbCrW compared to the most vulnerable TiMoNbCr alloy. © The Indian Institute of Metals - IIM 2024.",10.1007/s12666-023-03259-8
https://www.scopus.com/inward/record.uri?eid=2-s2.0-85190874171&doi=10.1016%2fj.rinp.2024.107688&partnerID=40&md5=79b969f2e48f568796c1c41faf41c192,"Cobalt-free refractory high-entropy alloys (RHEAs) are strong contenders for structural materials in nuclear reactors because they do not exhibit cobalt activity under irradiation. The mechanical properties and thermal stability of RHEAs are primarily attributed to the solid solution phase, which is essentially the body-centered cubic (BCC) phase. The BCC phase formation rules thus became the basic criterion in the compositional design of RHEAs. In this paper, the BCC phase formation rules in cobalt-free RHEAs were determined via the calculation of six semiempirical parameters, namely, the entropy of mixing, enthalpy of mixing, atomic size difference, Ω-parameter, d-orbital energy level and valance electron concentration. The mixing enthalpy and atomic size differences are more effective than other semiempirical parameters for predicting BCC phase stability in cobalt-free RHEAs. The presence of aluminum is found to cause a notable alteration in the range of phase stability in cobalt-free RHEAs. © 2024 The Author(s)",10.1016/j.rinp.2024.107688
https://www.scopus.com/inward/record.uri?eid=2-s2.0-85188997291&doi=10.1002%2fadem.202301949&partnerID=40&md5=393412164681762bad667ce69e329daa,"A comparative investigation of two fundamentally different approaches for the synthesis, microstructure evolution, and mechanical properties of the refractory high-entropy alloys (RHEA) HfNbTaTiZr and HfNbTiZr is performed. The two methods comprises conventional arc (button) melting and a powder route based on mechanical alloying and consolidation via severe plastic deformation. In particular, blended elemental powder is pre-compacted and subjected to one or four passes of equal channel angular pressing (ECAP) at 500 °C and then 10 revolutions of high pressure torsion (HPT) at room temperature to an effective strain between 4 and 40. Some samples are then annealed at 500 °C for 1 h to investigate the thermal stability of the phases. The four ECAP passes at 500 °C do not result in the formation of the body-centered cubic (BCC) phase typical for the program RHEAs despite the presence of interfacial zones between particles and defect-driven diffusion. Nevertheless, a single ECAP pass is sufficient to create a solid bulk sample for subsequent HPT. After 10 HPT revolutions, in contrast to melting route resulting in a single BCC phase alloy, both alloys form new phases comprising a Nb-rich BCC phase and a ZrHf-rich HCP phase in both alloys. © 2024 The Authors. Advanced Engineering Materials published by Wiley-VCH GmbH.",10.1002/adem.202301949
https://www.scopus.com/inward/record.uri?eid=2-s2.0-85197443623&doi=10.1016%2fj.addma.2024.104286&partnerID=40&md5=63b10030c3ae10a812d6d93287aa6544,"The increasing demand for advanced materials with load-bearing capabilities in extremely high-temperature environments has brought considerable attention to the design and fabrication of novel refractory complex concentrated alloys. Despite the notable progress in design of customized alloys, there are still significant challenges regarding their processing and fabrication, highly limiting their exploitation. In this study, model non-equiatomic Nb-Ta based refractory complex concentrated alloys were created as potential materials with improved high-temperature stability and performance for space propulsion applications. Gas atomization was used for producing spherical pre-alloyed powders. Two different additive manufacturing techniques, i.e., laser powder bed fusion and cold spray were used to explore the manufacturing complexities of this novel alloy. The results highlight the importance of powder's features on its processability by laser powder bed fusion and cold spray. High interstitial content, inhomogeneous microstructures, fractured and hollow particles, and the presence of microsegregation, led to embrittlement, and in case of cold spray, the wide particle size range of the feedstock resulted in undesired flowability, adversely affecting the processibility of the developed material. The obtained results provide valuable insights and recommendation for improving design, preparation, and fabrication of custom-designed refractory alloys for additive manufacturing. © 2024 The Authors",10.1016/j.addma.2024.104286
https://www.scopus.com/inward/record.uri?eid=2-s2.0-85182418947&doi=10.1111%2fijac.14688&partnerID=40&md5=23bc85c3e3c5c71c3be3af286c652647,"To achieve Si-free refractory ceramic matrix composites exposed to an oxidizing atmosphere at approximately 2000°C, a Ti–Zr–Mo ternary alloy melt-infiltration (MI) method was developed for the production of carbon fiber-reinforced refractory high-entropy ceramic matrix composites (C/RHECs), with high-entropy carbides serving as the matrix. This approach was designed using calculation phase diagrams (CALPHADs) and the calculation of thermodynamic parameters. The combination of CALPHAD and the calculation of alloy and carbon reactivity enabled the prediction of reaction and infiltration behavior into a preform comprising carbon fiber, carbon black, and transition metal carbide powders. Furthermore, C/RHECs featuring a (Ti, Zr, Hf, Nb, Ta, Nb, Mo)C matrix were experimentally fabricated through the Ti–Zr–Mo alloy MI method in accordance with the design. The arc-wind tunnel tests on the C/RHECs conducted at approximately 2000°C revealed surfaces covered with complex oxides. The apparent oxidation rate of the C/RHECs was similar to that of Si-containing ceramics and composites. These results indicate that complex oxides act as a barrier to oxygen diffusion toward unoxidized regions, making Si no longer essential for protecting materials from oxidation above 2000°C. © 2024 The American Ceramic Society.",10.1111/ijac.14688
https://www.scopus.com/inward/record.uri?eid=2-s2.0-85185407226&doi=10.1016%2fj.jallcom.2024.173821&partnerID=40&md5=b470a7e3d619bedeff3c6b9850c87dc0,"The present work reports a new fabrication method for refractory high-entropy alloy (RHEA) based on femtosecond laser. The strengthening mechanisms in ZrNbMoTaW body centered cubic RHEA prepared via femtosecond laser fabricating are discussed comprehensively. By analyzing the mechanical properties of femtosecond laser fabricated ZrNbMoTaW RHEAs with different processing parameters, the optimal femtosecond laser fabricating window of ZrNbMoTaW RHEAs with enhanced microhardness and low porosity was obtained. The grain morphology, phase structure, elemental distribution, local misorientation and lattice parameters of ZrNbMoTaW RHEA at optimized processing parameters were investigated. The instantaneous fabricating temperature was measured to analyze the effect of femtosecond laser on powder melting. The results show that the microstructure of ZrNbMoTaW RHEA consists of homogeneous BCC1 and BCC2 phase distribution with refined grains (sizeave = 2.1 μm). Based on the numerical deduction of RHEA with enhanced hardness, contributions to the multiple strengthening mechanisms are given to establish the relationship between the microstructure and hardness of femtosecond laser fabricating ZrNbMoTaW RHEAs, including frictional stress (16.4%), dislocation hardening (17.9%), grain boundary strengthening (9.9%) and solid solution strengthening (55.8%), respectively. Adequate solid solution effect, high dislocation density and low grain size endow ZrNbMoTaW RHEA with high hardness (Vickersvalue = 565.7 HV). These suggest that femtosecond laser is influential in governing the mutual solubility of multiple elements and introduction of strengthening factors. The revealed strengthening mechanisms can serve as a basis for design and the improvement of mechanical properties in NbMoTaW-based RHEAs. © 2024 Elsevier B.V.",10.1016/j.jallcom.2024.173821
https://www.scopus.com/inward/record.uri?eid=2-s2.0-85197019212&doi=10.1016%2fj.jmrt.2024.06.208&partnerID=40&md5=1b325ccd4b238a1d757c6cab6198c051,"This study aims to investigate the phase composition, microstructure, and mechanical properties of three refractory high-entropy alloys (RHEAs): Al7(NbTiZr)93, Al7(NbTiZrMo)93, and Al7(NbTiZrTa)93. The as-cast Al7(NbTiZr)93 alloy exhibits a single-phase BCC structure, with a yield strength (YS) of 1050 MPa at room temperature. The addition of Mo and Ta leads to the formation of Al7(NbTiZrMo)93 and Al7(NbTiZrTa)93 alloys with BCC-B2 and B2-FCC dual-phase structures, whose YS values reach 1741 MPa and 2350 MPa, respectively. At 800 °C, trace amounts of ordered B2 phase are generated in the Al7(NbTiZr)93 matrix, and the YS decreases from 1050 MPa at room temperature to 219 MPa at 800 °C. In the Al7(NbTiZrMo)93 alloy, the 10 nm B2 precipitates grow to several hundred nanometers, and the YS decreases to 431 MPa after compression at 800 °C. In the Al7(NbTiZrTa)93 alloy, the grid B2-FCC structure at room temperature transforms into a disordered BCC structure at 800 °C, yet possessing the YS of 908 MPa and demonstrating acceptable ductility. Moreover, Ta exhibits the better structural and performance matching than Mo in AlNbTiZr-based RHEAs. Therefore, it opens up new prospects for regulating the structure and high-temperature performance of AlNbTiZr-based RHEAs. © 2024 The Author(s)",10.1016/j.jmrt.2024.06.208
https://www.scopus.com/inward/record.uri?eid=2-s2.0-85193200042&doi=10.1016%2fj.actamat.2024.119991&partnerID=40&md5=f4fb9212f136ac744bea0cbf69f85d9e,"Refractory tungsten-based medium- and high-entropy alloys form a promising class of strong, heat- and radiation-resistant materials for nuclear applications. Here, we systematically explore the radiation tolerance of Mo–Nb–Ta–V–W alloys using molecular dynamics simulations and a machine-learned interatomic potential. Going from pure W to W-based equiatomic binaries, ternaries, quaternary, and the quinary high-entropy alloy, we simulate the radiation damage accumulation up to 0.4–0.8 dpa through cumulative collision cascades. We find that the radiation damage and evolution are controlled by a combination of cascade-induced clustering, the balance in migration of vacancies and interstitials, and defect cluster binding energies. These mechanisms are strongly influenced by atom size, among which vanadium as the smallest atom is decisive. In pure W and alloys without V, the microstructure is characterised by large and growing interstitial dislocation loops. In stark contrast, in alloys containing V, vacancy dislocation loops are formed directly in collision cascades and the balanced migration rate of vacancies and interstitials promotes recombination and prevents growth of interstitial loops. The atom size differences also lead to clear segregation, with small atoms (V) in interstitial clusters and larger atoms (Ta, Nb) segregating around vacancy clusters. Furthermore, the small cluster sizes, formation of vacancy loops, segregation, and balanced migration in V-containing alloys lead to low swelling and an exceptionally efficient defect annealing compared to pure W and V-free alloys. Our results highlight WTaV as a promising low-activation material, where almost 90% of defects are annealed at 2000 K during 5 ns compared to <20% in pure W. © 2024 The Author(s)",10.1016/j.actamat.2024.119991
https://www.scopus.com/inward/record.uri?eid=2-s2.0-85195704809&doi=10.1016%2fj.nxmate.2023.100052&partnerID=40&md5=366463c2edfd975d85cefc8d1b38972f,"This study presents the Boron Enhanced Complex Concentrated Silicides (BECCSs) as a novel category of high-temperature materials derived from the high entropy concept. Using a quaternary MoNbTaW equiatomic alloy as a starting point, four new alloy compositions were designed in a multi-step process oriented towards reducing the density of the material. By incorporating different combinations of Ti, Si, and B, the phase composition of the materials was altered from a BCC solid solution to a multi-phase structure consisting of BCC solid solution and various intermetallics (silicides, borides, and borosilicides). The suggested modification of the alloy composition led to a significant decrease in density, reaching down to 6.87 g/cm3. All four alloys were fabricated by the arc melting technique, while their microstructure and room temperature mechanical properties were evaluated by SEM/EDS/EBSD and micro-indentation methods. The results of structural characterization enabled the identification of specific phase constituents. Consequently, it was established that the transition from BCC solid solutions to silicides/borides based alloys results in a significant increase in hardness, achieving up to 1200 HV (13 GPa). © 2024 The Authors",10.1016/j.nxmate.2023.100052
https://www.scopus.com/inward/record.uri?eid=2-s2.0-85194585285&doi=10.1016%2fj.intermet.2024.108349&partnerID=40&md5=bec075c42eab4708f061f3b3a5af94b8,"In this study, we introduce a novel single-phase Ti1·6ZrNbMo0.35 refractory high-entropy alloy (RHEA), synthesized through vacuum arc-melting. The as-cast RHEA demonstrates excellent mechanical properties with a high yield strength of ∼930 MPa and a large tensile strain of ∼15.4 %, achieved through severe lattice distortion. Moreover, our investigation reveals the superior corrosion resistance of the RHEA in 3.5 wt% NaCl solution. The remarkable anti-corrosion properties are attributed to the single-phase structure, the increase of Mo6+ oxides in the passive film and continuous passive oxidation of the elements. This work provides a new and significant approach to designing novel RHEAs with excellent combinations of strength-ductility synergy and superior corrosion resistance. © 2024 Elsevier Ltd",10.1016/j.intermet.2024.108349
https://www.scopus.com/inward/record.uri?eid=2-s2.0-85195369434&doi=10.1016%2fj.matdes.2024.113062&partnerID=40&md5=0a61a7f787b1b28bd96fa1446179c8f2,"This study explored the dynamic-mechanical behavior of a novel low-density (TiNbZr)89(AlTa)11 refractory high-entropy alloy (RHEA) across strain rates ranging from 1.0 × 103 to 3.5 × 103 s−1. A significant increase in the yield and ultimate compressive strengths with rising strain rates up to 3.0 × 103 s−1 was observed and attributed to enhanced dislocation activities and stress-induced microstructural transformations. The formation of the B2 phase and Zr5Al3 precipitates was found to be crucial in bolstering the alloy strength at high strain rates. Beyond strain rates of 3.0 × 103 s−1, a decrease in strength occurred due to thermal softening and strain localization. Microstructural analyses at 3.5 × 103 s−1 revealed grain refinement, the development of micro shear bands, and dislocation tangles, which were indicative of dynamic recrystallization. Besides, the findings also revealed that the post-dynamic compression heat treatment further enhanced the hardness and microstructural stability of the alloy. These results highlight the potential of the (TiNbZr)89(AlTa)11 RHEA for applications requiring materials with high strength-to-weight ratios, particularly in dynamically loaded environments. It is expected that the results of this study will further advance our fundamental understanding of the behavior of RHEAs under extreme conditions, thereby opening new avenues for material innovation. © 2024 The Authors",10.1016/j.matdes.2024.113062
https://www.scopus.com/inward/record.uri?eid=2-s2.0-85194565551&doi=10.1016%2fj.jmrt.2024.05.253&partnerID=40&md5=92bff68ba64ad39a93862a38a9e3110c,"Refractory high-entropy alloys (RHEAs) have a great potential in high-temperature electronics, extensive aerospace and biomedical applications due to their unique strength and ductility. Herein, the effects of alloying elements on the mechanical and electronic properties of NbTaTiZrX (X = V, Mo, Hf, W and Re) RHEAs are investigated by using the density functional theory (DFT) in combination with the special quasi-random structure (SQS) and virtual crystal approximation (VCA) methods. The calculated results show that alloying of Mo, W and Re with high elastic modulus can enhance the strength and the hardness of RHEAs. Among them, NbTaTiZrRe RHEA with the best strengthening effect has a yield strength of exceeds 2 GPa, which is notably higher than other considered high-entropy alloys. For alloying of V and Hf, the ductility of RHEAs is improved, and among which, NbTaTiZrHf RHEA has a relatively best ductility. Compared with other NbTaTiZrX RHEAs, spiral dislocations in NbTaTiZrHf RHEA are more prone to nucleate, and which confirms its excellent ductility. Moreover, the reduction of pseudo energy gaps and the formation of Hf–Hf strong metallic bonds further confirm its metallic ductility from the electronic density of states and charge density. The theoretical predictions in this study are congruent with the existing experimental data, and have certain theoretical guidance relevance for enhancing the mechanical characteristics of NbTaTiZrX (X = V, Mo, Hf, W and Re) RHEAs. © 2024",10.1016/j.jmrt.2024.05.253
https://www.scopus.com/inward/record.uri?eid=2-s2.0-85183903683&doi=10.1016%2fj.scriptamat.2024.115997&partnerID=40&md5=b5eaef8641aae064d75fff771b3ea985,"Refractory high entropy alloys (RHEAs) hold the promise of superior mechanical properties at high temperatures but are plagued by a lack of oxidation resistance. In this work, the role of Al additions (4.8, and 13 at.%) to HfNbTaTiZr is explored as a means of improving protective oxide scale formation in RHEAs. Oxide formation was resolved using STEM-EDS/EELS, precession electron diffraction, and computational predictions of formation energy. Our results show that oxides with large negative formation energies (i.e., HfO2/ZrO2) always formed near the metal/oxide interface while Al2O3 and oxides with less negative formation energies formed near the surface. The addition of Al prevented pesting in both alloys and formed Al2O3 with 13 at.% Al. While the Al2O3 formed was not continuous, we report the lowest threshold yet to prevent pesting with only 4.8 at.% Al added. These findings provide guidance to future alloy development of Al2O3-forming alloys. © 2024 Acta Materialia Inc.",10.1016/j.scriptamat.2024.115997
https://www.scopus.com/inward/record.uri?eid=2-s2.0-85194942224&doi=10.12442%2fj.issn.1002-185X.20230049&partnerID=40&md5=0eb5a055f9bea9ee8a7c0d5e92f14ffd,"A new refractory high entropy alloy WMoNbTaV containing Al2O3 was prepared by spark plasma sintering. The effects of sintering temperature on densification behavior, phase structure, microstructure and wear resistance of the alloy were studied. The results show that when sintered at 1800‒1900 °C, the matrix of WMoNbTaV-Al2O3 has a single bcc phase structure, and the average grain size of Al2O3 is 1.15 μm. With the increase in sintering temperature, the grain size of the alloy increases, the density and microhardness also increase, and the hardness reaches 7967.4 MPa when the sintering temperature is 1900 °C. The alloy sintered at 1900 °C has excellent wear resistance, and the wear amount is only half of that of the alloy sintered at 1800 °C. The wear resistance of WMoNbTaV-Al2O3 high entropy alloy is much higher than that of pure W material. When the abrasive particle size is 37.5 μm, the wear mass loss of alloy sintered at 1900 °C is 0.9 mg, and the wear resistance of alloy is 83 times higher than that of pure W material. Copyright © 2024, Northwest Institute for Nonferrous Metal Research. Published by Science Press. All rights reserved.",10.12442/j.issn.1002-185X.20230049
https://www.scopus.com/inward/record.uri?eid=2-s2.0-85190954645&doi=10.1016%2fj.surfcoat.2024.130792&partnerID=40&md5=e0a47978d1669137942f9a954b51c50a,"The films of (MoTaWNb)1-xYx high entropy amorphous alloy were successfully deposited by direct current magnetron sputtering under different contents of Y additions. The microstructure, mechanical properties, and friction behaviors of the as-deposited (MoTaWNb)1-xYx films were investigated. The results show that the films were mainly composed of amorphous and body-centered cubic (BCC) phases, and the proportion of the amorphous phase increases gradually with the increase in Y content. When the deposited film has a typical amorphous phase with a uniform and dense fibrous-shaped columnar microstructure, it shows a maximum nano-hardness of 6.74 GPa. However, the growth of V-shaped columnar microstructures during film deposition increases its surface roughness and decreases its mechanical properties. Abrasion wear, oxidation wear, and delamination wear dominate the wear process, and the evolution of the frictional behaviors of deposited films is directly related to their structural and mechanical changes. The wear resistance of (MoTaWNb)1-xYx films with wear rates of the order of 10−5 mm3·N−1·m−1 is achieved by tuning the Y additions, and this film can be used as a potential candidate for wear-resistant coatings. © 2024 Elsevier B.V.",10.1016/j.surfcoat.2024.130792
https://www.scopus.com/inward/record.uri?eid=2-s2.0-85191430973&doi=10.1016%2fj.actamat.2024.119940&partnerID=40&md5=057dd0555c991a53eb9c80a9d14954f5,"The tensile creep behavior of a vacuum arc-melted Nb45Ta25Ti15Hf15 refractory high entropy alloy was investigated over a constant true stress range of 50–300 MPa at a temperature of 1173 K. Creep tests were carried out in both high vacuum (5 × 10−6 torr) and ultrahigh purity Ar gas to examine the environmental effect. The samples tested in vacuum exhibited power law behavior with a stress exponent of 4.1 and exceptional tensile creep ductility, whereas those tested in Ar suffered significant embrittlement due to HfO2 formation at grain boundaries, which was exacerbated at low applied stresses where extended exposure to residual O2 gas resulted in more extensive brittle intergranular fracture. Phase decomposition occurred after long-term thermal exposure, where a second Hf-rich body-centered cubic phase formed predominantly at grain boundaries but did not cause embrittlement. Compared to the equiatomic TaNbHfZrTi (Senkov alloy) and face-centered cubic multiple-principal element alloys, Nb45Ta25Ti15Hf15 has superior creep resistance, especially at high applied stresses, while maintaining excellent creep ductility. Transmission electron microscopy revealed that creep deformation in Nb45Ta25Ti15Hf15 at 1173 K is controlled by cross-kink collisions from screw dislocations that results in dipole drag at lower strain rates and jog drag at higher strain rates. © 2024",10.1016/j.actamat.2024.119940
https://www.scopus.com/inward/record.uri?eid=2-s2.0-85189939878&doi=10.1016%2fj.jallcom.2024.174408&partnerID=40&md5=8db040dd56a23f3993ff2c88fbfd18a9,"Herein, extensive computational modelling and experimental measurements to explore the effects of partial substitution of Ta with Ti in a series of TixTa2-xNbZrMo (x = 0.25, 0.5, 0.75, 1) RHEAs to improve its mechanical properties. Density-functional theory (DFT) calculations predicted that a BCC phase is stable for these alloys and its stability improves with increasing Ta concentration. CALPHAD calculations and experimental measurements revealed that RHEA alloys consist of two BCC phases (BCC1 and BCC2). Substitution of Ti atoms with Ta atoms was found to stabilize the BCC1 and increases its volume fraction. Ta enrichment also resulted in a coarser microstructure with increased Ta segregation in BCC1, and Zr segregation in BCC2 phases which resulted in an increase in the lattice parameters for both phases. DFT calculations predicted an improvement in the magnitudes of the elastic properties, bulk hardness and strength of the RHEAs by increasing Ta concentration, which is also supported by experimental results. Crystal orbital Hamiltonian population (COHP) and density of states (DOS) calculations indicated that the improvement in properties with increasing Ta content was due to the formation of strong directional metallic bonds and a higher percentage of occupied bonding states. Existing research demonstrates that in total joint arthroplasty (TJA), ceramics and CoCrMo-alloy bearing surfaces can be replaced with TiTaNbZrMo RHEAs due to their excellent mechanical properties, wear resistance corrosion resistance, and biocompatibility. However, the preliminary advantages of the Ta-rich (Ti5Ta35(NbZrMo)20) alloy over the equiatomic TiTaNbZrMo RHEA in mechanical properties can be a potential candidate for articulating surfaces. © 2024 Elsevier B.V.",10.1016/j.jallcom.2024.174408
https://www.scopus.com/inward/record.uri?eid=2-s2.0-85185567553&doi=10.1016%2fj.jallcom.2024.173803&partnerID=40&md5=5ce6061952626c244b8c02ac6a83d57c,"Refractory high entropy alloys (RHEAs), which comprise high-melting-point refractory elements, have been regarded as potential candidates that can substitute nickel-based superalloys used in high-temperature applications. This study investigated the microstructure, hardness, corrosion, and oxidation behavior of the TiNbTaVW RHEA compared with commercial-grade IN718 alloy. The equiatomic TiNbTaVW RHEA was produced using an arc melting furnace. The microstructure of the as-cast RHEA consisted of a body-centered cubic solid-solution phase with a dendritic structure corresponding to the empirical phase prediction. The RHEA exhibited a higher hardness of 522 ± 10 HV than the IN718 alloy with 301 ± 14 HV. The higher hardness is due to solid-solution strengthening and grain refinement. The RHEA had a lower corrosion rate in 3.5 wt% NaCl (0.0003 mm/yr) and 1 M H2SO4 (0.0009 mm/yr) than the commercial IN718 alloy (0.054 mm/yr and 1.12 mm/yr, respectively). At 850 °C after 15 h and 1050 °C after 15 h, the IN718 alloy exhibited a mass gain of 4.41 mg/cm2 and 10.84 mg/cm2, respectively, while the TiNbTaVW RHEA exhibited a mass loss of − 23.58 mg/cm2 and − 45.92 mg/cm2, respectively, indicating that the IN718 alloy exhibited the best oxidation resistance. Thermal and growth stresses contributed to the pores, voids, cracks, and oxide layer spallation observed in the TiNbTaVW RHEA. © 2024 The Authors",10.1016/j.jallcom.2024.173803
https://www.scopus.com/inward/record.uri?eid=2-s2.0-85187962079&doi=10.1016%2fj.jallcom.2024.174148&partnerID=40&md5=6035240e440652db1266c49c73ba6f5d,"Refractory high-entropy alloys (RHEAs) inherently have a high potential to form topologically close-packed (TCP) Laves phases. Phase engineering to control the amount and type of TCP-Laves phases plays an important role in physical and mechanical properties of RHEAs. The present investigation addressed key parameters to TCP-Laves phase formation in RHEAs by considering thermodynamic calculations and empirical relations. Two novel TiVCrZrCo and TiVCrZrFe RHEAs were designed and fabricated as alloy models with high melting points (>2000 K) and relatively low density (∼6.5 g.cm−3) with multiphase microstructure including BCC matrix together with C14 and C15 Laves phases. Existence of atoms such as V, Co, Cr and Fe together with Zr, Ti, Nb and Hf refractory elements promote TCP-Laves phase formation. Very negative values for mixing enthalpy of atom pairs (ΔHmix) and remarkable differences between atomic sizes of the constitutive elements (δ) are key factors in the Laves phase formation in multicomponent alloys. The parameters including ΔHmix and δ must be in the defined range of −20 ≤ ΔHmix ≤ −3 kJ.mol−1 and 4 <δ < 10 to appear Laves phase in the microstructures of HEAs. TCP-Laves phase formation led to increase and decrease in hardness and fracture toughness, respectively. The understanding of key factors in RHEAs design can lead to phase engineering and the fabrication alloys with a desirable amount of TCP-Laves phase, which are suited for hydrogen storage applications or for applications in harsh operating environments exposed to high temperatures, irradiations, wear and erosion. © 2024 Elsevier B.V.",10.1016/j.jallcom.2024.174148
https://www.scopus.com/inward/record.uri?eid=2-s2.0-85191324681&doi=10.1063%2f5.0205714&partnerID=40&md5=fe7cee10c768e2e82baf83666c55cac6,"Body-centered cubic (BCC) lightweight refractory high-entropy alloys (LWRHEAs) with Al contents have attracted much attention due to their low density and excellent mechanical properties. However, these typical lightweight alloys often suffer from poor room temperature plasticity. In this study, we prepared TiZrNbTa0.1Alx LWRHEAs by using a high-vacuum arc-melting technique and investigated the influence of Al content on the phase structures and mechanical properties. It was found that the TiZrNbTa0.1Al1 alloy showed a BCC solid solution matrix with some micrometer-sized Al3Zr5 precipitates and exhibited a density of 6.110 ± 0.003 g/cm3. The TiZrNbTa0.1Al1 alloy had a low mixed enthalpy of −20.831 kJ/mol, a compressive yield strength of 1037 ± 178 MPa, and a fracture plasticity of ∼6%. As a result of reducing the Al content, the TiZrNbTa0.1Al0.2 alloy showed a simple BCC phase structure without any precipitates and maintained a low density of 6.743 ± 0.008 g/cm3. The TiZrNbTa0.1Al0.2 alloy had a relatively high mixed enthalpy of −4.5577 kJ/mol, a high yield strength of 1022 ± 51 MPa, and a plasticity of >70%. The TEM analysis results demonstrated that the excellent mechanical properties of this LWRHEA were mainly attributed to the reducing Al content, which could elevate the mixed enthalpy of the alloy to eliminate the brittle Al3Zr5 phase and induce the formation of dense network dislocations at the grain boundaries. © 2024 Author(s).",10.1063/5.0205714
https://www.scopus.com/inward/record.uri?eid=2-s2.0-85192682941&doi=10.1016%2fj.matchar.2024.113953&partnerID=40&md5=9376873017141e0d94d8adbe22c1fb65,"Refractory high-entropy alloys (RHEAs) can be commonly regarded as the best candidates for potentially substituting for the nickel-based superalloys practically used in the areas of aviation and nuclear industry, which can significantly endure in high-temperature and harsh environment. In this work, a nanocrystalline NbMoTaWVC RHEA is successfully produced by mechanical alloying method and X-ray diffraction (XRD), scanning electron microscopy (SEM), transmission electron microscopy (TEM), and spherical aberration corrected transmission electron microscopy (AC-TEM) are employed to systematically characterized the microstructural details of NbMoTaWV and NbMoTaWVC RHEAs mechanically alloyed powders. Our results can support the evidence that the observable minimum nanoparticle sizes of the NbMoTaWV and NbMoTaWVC RHEAs considerably decrease to approximately ∼100 nm. Furthermore, the average grain sizes are gradually refined and thus notably drop to around of 30–50 nm, and five elemental powders can be found to be homogeneously alloyed. The evidence can be confirmed that the order of solid solution may be proposed as follows: Nb → Mo → V → Ta → W. The chemical short-range order occurred at the local nanoscale of NbMoTaWV and NbMoTaWVC RHEAs. Meanwhile, further microstrutural analysis can demonstrate that NbMoTaWV and NbMoTaWVC RHEAs powders with ultrafined grain have a bcc phase structure and bcc + bct matrix phases combined with high-entropy tungsten carbides (NbMoTaWV)C and (NbMoTaWV)2C of nano-precipitated phases, respectively, suggesting that the martensitic transformation probably occurred. The NbMoTaWV and NbMoTaWVC RHEAs powders of locally crystal lattice distortion rates reached approximately 8.07% and 6.33%. © 2024 Elsevier Inc.",10.1016/j.matchar.2024.113953
https://www.scopus.com/inward/record.uri?eid=2-s2.0-85190559619&doi=10.1007%2fs11085-024-10243-0&partnerID=40&md5=0d9852c1667dbd2fddfa56cdaa5ae67d,"Refractory high-entropy alloys (RHEA) are considered as potential candidates for new-generation energy-related high-temperature applications. However, the poor high-temperature oxidation resistance of RHEAs, resulting in phenomena such as significant weight gain, scale spallation, pesting, and even complete oxidation, limits their applications. In this study, the oxidation behavior of AlxHfNbTiVY0.05 (x = 0.75; 1; 1.25) high-entropy alloys was investigated at 700–900 °C. The isothermal oxidation tests showed that the oxidation resistance of AlxHfNbTiVY0.05 RHEA is strongly influenced by temperature and time. In addition, accelerated oxidation, known as pesting, was observed to occur at 700 °C for all alloys; while, partial spallation was observed at 800 °C for the Al1 and Al1.25 alloys. Detailed analyses of oxidation kinetics have been carried out for the oxidation test series at 900 °C. The mechanism behind disintegration was investigated and attributed to accelerated internal oxidation followed by the formation of voluminous Nb2O5, TiNb2O7, and fast-growing AlNbO4, and is also thought to be related to the partial evaporation of V2O5. © The Author(s), under exclusive licence to Springer Science+Business Media, LLC, part of Springer Nature 2024.",10.1007/s11085-024-10243-0
https://www.scopus.com/inward/record.uri?eid=2-s2.0-85188553827&doi=10.1016%2fj.msea.2024.146369&partnerID=40&md5=bed1d4323c2eb5f38525e7d713657f77,"Introducing Laves phase into refractory multi-principal elements alloys (RMPEAs) is a new exploration direction to improve the alloy strength. In this work, we have prepared a series of (TiZr)65-XNb15Mo20CrX (x = 5,10,15,20) multi-principal elements alloys, by the addition of Cr to introduce the Laves phase for excellent high-temperature performance. The microstructure, phase constituents, and mechanical properties of the refractory high-entropy alloy were studied in the present work. Most of these alloys exhibited typical dendrite morphology, except for the alloy Cr5. Excessive Cr results in the formation of TiZr-enriched zones. In addition, twins can appear in as-cast alloys as a result of a significant lattice mismatch between the matrix and the Laves phase, which is caused by the rapid cooling process during melting. All alloys demonstrate remarkable strength when exposed to high temperatures, with compressive yields surpassing 552 MPa, peaking at 712 MPa at 800 °C, and compressive strains exceeding 30%. Benefiting from the Laves phase, the alloys do not show significant softening, making it possible for this alloy to work stably at 800 °C. Analyses of high-temperature specimens under different degrees of deformation reveal that small-sized Laves phases containing nano-twins precipitate in the matrix. The small-sized Laves phases and nano-twins restrict the movement of dislocations, leading to a large amount of dislocation accumulation, which improves the strength and plasticity of the alloy. Therefore, the current work on designing novel alloys provides new ideas for developing RMPEAs with synergistic strength and plasticity. © 2024 Elsevier B.V.",10.1016/j.msea.2024.146369
