Repository: ErAgOn-AmAnSiRoHi/HEA_QA

<h1>Quick Info</h1>

> **Scopus_Abstracts_Dataset.csv** : This is the dataset downloaded from Elsevier Scopus. It contains three fields, namely Link, Abstract and DOI.
>   
> **NER_Extracted.json** : This is the extracted dataset from *Scopus_Abstracts_Dataset.csv* using FSP (Few Shot Prompting) tuned GPT.
>   
> **HEA_QA_DATASET.json** : This is the QA_Pairs generated from *NER_Extracted.json* and converted to SQuAD Format Dataset which is used to finetune our inference LLMs.

File: Datasets/Scopus_Abstracts_Dataset.csv (part 12 of 21)
Link,Abstract,DOI
https://www.scopus.com/inward/record.uri?eid=2-s2.0-85189658239&doi=10.1016%2fj.jallcom.2024.174394&partnerID=40&md5=152e9b15ecf053ea3eb032f2376b357b,"Interstitial oxygen plays an important role in the microstructure and mechanical properties of recently developed refractory high-entropy or complex concentrated alloys. However, the mechanical properties of the oxygen-doped complex concentrated refractory alloy over a wide temperature range remain unclear. In this work, the effect of interstitial oxygen on the mechanical behavior of TiZrNb medium-entropy alloys (MEAs) has been investigated. At room temperature (RT), the interstitial oxygen improves the yield strength and tensile ductility owing to interstitial solid-solution strengthening and strain-hardening enhancement. However, simultaneous improvement of the RT strength-ductility by adding interstitial oxygen comes at the expense of increasing the ductile-brittle transition temperature (DBTT). Furthermore, the high-temperature yield strength of TiZrNb alloy can be improved up to 800 °C with the addition of 2 at% oxygen. The results above provide valuable insight into the mechanical properties of TiZrNb MEA, which would contribute to optimizing the high-performance refractory complex concentrated alloys in various applications. © 2024 Elsevier B.V.",10.1016/j.jallcom.2024.174394
https://www.scopus.com/inward/record.uri?eid=2-s2.0-85192467276&doi=10.1016%2fj.calphad.2024.102702&partnerID=40&md5=beb40fac08b75b8c9e634e9fddda941a,"Aiming to evaluate the effect of refractory metal additions to a quinary AlCoCrFeNi High-Entropy Alloy (HEA), three novel equimolar AlCoCrFeNi-X (X = Mo, Ta, W) HEAs were designed, arc-melted, annealed, and characterized by SEM-EDS, XRD and microhardness measurements. CALPHAD thermodynamic calculations were exploited to design compositions and thermal treatments of the selected HEAs as well as to predict constitution and interpret microstructure of the samples. On the other hand, the experimental results contributed to the validation of the in-house built GHEA thermodynamic database (including the Al, Co, Cr, Fe, Ni, Mo, Ta, W elements) used for the calculations. No TCP intermetallic was found to form in the quinary AlCoCrFeNi alloy. However, the formation of σ, Laves-C14 and μ phases was observed in the samples containing Mo, Ta, and W, respectively, in agreement with the most accepted VEC-based phases stabilization criteria. The addition of the refractory metals led to a microhardness increase for all the investigated alloys. Overall, good agreement was observed between experiments and calculations, especially for compositional trends and phase amounts, allowing the database validation and supporting its applicability to phase equilibria simulation in the six-component HEAs belonging to the Al–Co–Cr–Fe–Ni-X (X = Mo, Ta, W) systems. © 2024",10.1016/j.calphad.2024.102702
https://www.scopus.com/inward/record.uri?eid=2-s2.0-85186269989&doi=10.1016%2fj.scitotenv.2024.171130&partnerID=40&md5=f7565b9c763783d8113005783893e245,"Electroplating sludge is extensively produced in chemical precipitation–based treatment of electroplating wastewater. It poses a huge threat to environmental safety if not properly disposed, ascribed to its high contents of heavy metals. An innovative metallurgical approach was proposed a to recycle Cu, Cr, and Ni from it. Ammonia leaching was firstly performed to selectively leach Cu from Cr, in which the Cu oxide and sulfide were leached into the leachate while the Cr oxide and Ni carbide (NiCx) retained in the residue. (NH4)2SO4 increased the Cu leaching rate via increasing the dissolved oxygen amount in the ammonia leachate and converting CuS to Cu2+. Under the optimal conditions, the leaching efficiency of Cu achieved 96.5 % while that of Cr was only 0.1 %. In the followed aluminothermic reduction, C in the leaching residue could be effectively removed via a thermal oxidation, which in turn decreased the formation of a C-containing compound of high melting point and benefited the Cr and Ni recovery. Cr and Ni from the residue were reduced and recovered in a Cr-Ni alloy, and the reductant of Al first changed to a refractory Al2O3 and then transformed to a low melting point 12CaO·7Al2O3 with the additive of CaO. This transformation increased the molten slag fluidity and promoted the separation of Cr-Ni alloy from slag. Moreover, the excessive Al increased the Cr and Ni yields and concentrated all of them to be together. Partial Al was used as reductant, and the other Al transferred into Cr-Ni alloy to decrease its melting point. Cr and Ni contents in the smelting slag could be decreased to 0.11 wt% and 0.12 wt% respectively, showing an efficient recovery. This work provided a high efficiency method to recover Cu, Cr, and Ni from waste electroplating sludge. © 2024 Elsevier B.V.",10.1016/j.scitotenv.2024.171130
https://www.scopus.com/inward/record.uri?eid=2-s2.0-85190943179&doi=10.1016%2fj.jallcom.2024.174580&partnerID=40&md5=8acf3f3090c4f535e7bb6044cc279927,"The high entropy alloys (HEAs) are widely used in high temperature service environment (such as aviation engine blades) with bright application potential in additive manufacturing. Laser powder bed fusion (LPBF) is technology currently offers the best reproducibility and dimensional accuracy for part production. The unique atomic lattice structure of HEA makes its plastic deformation mechanism different from that of traditional dilution alloy, resulting in the strengthening effect of face-centered cubic high-entropy alloy different from that of traditional metal alloy materials. In this paper, Ni8Cr4Co4Fe6W2 was designed by means of composition control. Its spherical powders with uniform composition were successfully prepared by high temperature remelting spheroidization (PHTR) method, compared with gas atomization (GA) method. The strain rate sensitivity m values of GA-Selective Laser Melting and PHTR-Selective Laser Melting samples were 0.030 and 0.027, respectively. The hardness of Ni8Cr4Co4Fe6W2 high-entropy alloy showed a trend of continuous increase with the decrease of grain size, while the elastic modulus didn't change much (PHTR-SLM is 193 Gpa and GA-SLM is 189 Gpa). The simulated value of the contact stress decreased by 23 % compared with the theoretical value. The contact radius increased with the increase of plastic deformation in addition to the reduction of contact pressure. The printing sample value of the elongation, yield strength (YS) and Ultimate Tensile Strength (UTS) on PHTR-SLM has increased by 39.6 %, 33.7 % and 25.9 %, respectively in additive manufacturing, compared to GA-SLM. The ability to produce refractory HEAs through PHTR method will make it possible to manufacture complex geometry shapes at a reasonable cost. © 2024 Elsevier B.V.",10.1016/j.jallcom.2024.174580
https://www.scopus.com/inward/record.uri?eid=2-s2.0-85190115605&doi=10.1016%2fj.actamat.2024.119911&partnerID=40&md5=9b94b9d093421ce4ab9a423c0db25066,"The Snoek anelastic internal friction (IF) peak due to stress-induced dipole ordering associated with interstitial atoms was well observed in IF curves of single-principal element alloys (SPEAs) as early as in the 1950s, however, its behavior remains elusive in multi-principal element alloys (MPEAs) to date. Here the temperature-dependent IF spectra of NbTiV0.5Zr refractory MPEAs with varying O contents were presented, and the analysis of these data indicates that for O-doped NbTiV0.5Zr MPEAs, the O addition triggers two anelastic IF peaks (the PO1 and PO2), corresponding to the O-Snoek-type relaxation in random solid solution (RSS) and local chemical ordering (LCO) structures, respectively. The half-peak width of the PO1 is 2–3 times broader than that for SPEAs, associated with the wide O migration energy barrier distribution in MPEAs. These phenomena show a striking contrast to the single and narrow Snoek-type peak observed for SPEAs. Our analysis further reveals an approximate linear correlation between the half-peak width of the Snoek-type peak and the mixing entropy. The introduction of O also shifts grain boundary relaxation peaks (PG) towards higher temperatures. Interestingly, high-temperature anomalous modulus changes were observed for the first time in TiV-based lightweight refractory MPEAs, which is suggested to be originated from the order reduction of the body-centered cubic (bcc) structure at elevated temperatures. Moreover, the 1 at.%O doped NbTiV0.5Zr MPEA with a favorable balance between the peak heights of the PO2 and PG, exhibits outstanding specific yield stress (SYS) among refractory MPEAs while maintaining an elongation as high as 20 %. This work provides not only a bridge between the anelastic behavior of SPEAs and MPEAs for upcoming studies and theories concerning bcc MPEAs with interstitial atoms, but contributes to the holistic design of bcc MPEAs with high strength and excellent ductility. © 2024 Acta Materialia Inc.",10.1016/j.actamat.2024.119911
https://www.scopus.com/inward/record.uri?eid=2-s2.0-85191302521&doi=10.1016%2fj.jnucmat.2024.155078&partnerID=40&md5=4a3f65b2cc271d2f92eff776e79d8853,"V-Ti-based refractory high entropy alloys (RHEAs), e.g., VTiTa and VTiTaNb, have been found with outstanding mechanical properties and irradiation resistance, granting them application potential in nuclear engineering. Nonetheless, similar to conventional V-Ti-based alloys such as V-4Ti-4Cr, these alloys are sensitive to C/N/O interstitial impurities. Under irradiation, such impurities may promote the formation of precipitates which may affect the defect evolution, especially at the appearance of helium. Previous studies have observed different helium behavior in the above alloys, including the heterogeneous distribution of helium bubbles in VTiTa, but the origin was not clear. In this work, detailed microstructural characterization is performed to analyze the irradiation induced precipitates and their impact on helium bubble formation in these alloys. Under helium ion irradiation at 700°C, the TiN precipitates with the NaCl-type structure are formed in all the three alloys. Nonetheless, the interfaces between precipitates and matrix in VTiTa and VTiTaNb are semi-coherent while those in V-4Ti-4Cr are coherent, due to the various lattice parameters of the alloys. Moreover, severe lattice distortion is also found inside the precipitates in the two RHEAs. Consequently, significant heterogeneous nucleation of He bubbles is observed in these two RHEAs but not in V-4Ti-4Cr. Among the three alloys, the growth of precipitates is the fastest in VTiTa, causing the formation of bubble clusters. Furthermore, the growth direction as well as the shape of precipitates affects the shape of bubbles, leading to the {001} cuboids shape in V-4Ti-4Cr and the truncated {110} dodecahedra shape in V-Ti-Ta and V-Ti-Ta-Nb. © 2024",10.1016/j.jnucmat.2024.155078
https://www.scopus.com/inward/record.uri?eid=2-s2.0-85189756235&doi=10.1016%2fj.jnucmat.2024.155060&partnerID=40&md5=8a7001e3e29f672b1f04d297ffff2573,"Tungsten is a leading material considered for nuclear fusion applications. However, W usually suffers from severe surface modification under exposure to He ions generated from fusion reactions. The development of high entropy alloys provides a feasible way to overcome such vulnerabilities. Herein, we explore the response of refractory multi-principal element alloys (MPEAs), WTaTi, WTaCrV, and WTaCrVTi under He implantation and compare the results with pure W. To this end, we have parameterized the interatomic interactions between the constitutive metals and He. With the developed empirical potential, we show that the formation and binding energies of He bubbles in MPEAs are lower than those in W, suggesting a reduced thermodynamical driving force to form large He bubbles in MPEAs. Simulations of He implantation further reveal that the distribution of injected He only weakly depends on the surface orientations in MPEAs. In addition, He bubbles in MPEAs are much smaller and discretely positioned. Our results suggest superior resistance of MPEAs to surface modifications under the impact of energetic He ions, rendering them promising candidate materials for nuclear reactors. © 2024 Elsevier B.V.",10.1016/j.jnucmat.2024.155060
https://www.scopus.com/inward/record.uri?eid=2-s2.0-85197541846&doi=10.1016%2fj.surfcoat.2024.131038&partnerID=40&md5=769b6e2f87497058a9c3fc56b7c98492,"Here in present work, the ferritic/martensitic (F/M) steel HT9 and refractory TaWVCr high entropy alloy coated HT9 were tested in a static oxygen-saturated lead bismuth eutectic (LBE) at 550 °C through corrosion tests and slow strain rate tension tests to investigate the corrosion behavior and mechanism. The fracture pattern of HT9 and TaWVCr/HT9 both show the ductile fracture. Comprehensive microstructural characterizations from atomic-scale examinations to micro-scale fracture analyses were performed to illustrate the underlying mechanisms of the liquid LBE corrosion. It was revealed that the corrosion of HT9 is related to the surface oxide scale cracking, which propagates into the matrix but terminated in the Cr2O3 enriched zone at the crack tip. On the contrary, the stress concentration caused by local degradation of the TaWVCr coating accelerates the oxidation and dissolution of the coating in LBE, leading to the formation of a duplex oxide layer underneath the coating, which allows cracks initiate in the magnetite layer and annihilate in the chromite layer. The micrometer-scale penetrative oxide layer was found within the matrix, due to the inward diffusion of O through the diffusion channels such as dislocation channels of the matrix and the dissolution channels of the coating and this can accelerate the oxidation corrosion of the matrix. © 2024 Elsevier B.V.",10.1016/j.surfcoat.2024.131038
https://www.scopus.com/inward/record.uri?eid=2-s2.0-85189960924&doi=10.1557%2fs43580-024-00841-0&partnerID=40&md5=1fe6ee65d31189e949811e2107a23d74,"To predict the stable phase of high entropy alloys (HEAs) with complex compositions, a composition design for HEAs using a calculation phase diagram with a combination of valence electron concentration was proposed. In the present study, Ti1.25ZrHfNbCr2 was designed as a refractory HEA (RHEA) using the proposed method, and the predicted stable phases were in good agreement with those of the alloys fabricated through arc melting. Continuous and stable oxidation tests up to 1500 °C and at 1200 °C, respectively, was performed, which indicated that the rate of weight gain of Ti1.25ZrHfNbCr2 decreased compared to that of an equi-atomic RHEA (TiZrHfNbCr). Microstructural observations revealed that a uniform distribution of metal elements in both the oxidized and unoxidized areas was only observed in Ti1.25ZrHfNbCr2, which is an important design guideline for preventing the oxidation of HEAs. Graphical abstract: (Figure presented.) © The Author(s), under exclusive licence to The Materials Research Society 2024.",10.1557/s43580-024-00841-0
https://www.scopus.com/inward/record.uri?eid=2-s2.0-85188547433&doi=10.1016%2fj.jmrt.2024.02.224&partnerID=40&md5=593a417c5ac8c55735e2871c2a87ae70,"High entropy alloys (HEAs) have a good application potential in the preparation of high temperature service parts with complex shapes in additive manufacturing. Powder bed fusion (PBF) is a prominent type of additive manufacturing process that utilizes the thermal energy to bind powder materials together to build up plastic or metallic parts. However, the traditional gas atomization method (GA) often produce alloy powder (containing refractory element) with uneven composition, affecting the quality and performance of specimens. That is why innovative or opposite classical production powder methods are in demand for the PBF. It is worth noting that mechanical alloying technology overcomes the limitation of high temperature alloying of HEA containing refractory elements and realizes solid alloying of insoluble elements. In this paper, high entropy alloy Ni6W2Cr4Fe8Ti1 containing refractory elements is designed by means of composition control. Its spherical powders with uniform composition were successfully prepared by the new mechanical alloying - high temperature remelting spheroidization dual process (DP) method. The treated powder composition is evenly distributed with particle sizes ranging from 15 to 28 μm. And the spheroidization rate has exceeded 98.23% at 1943 K. The sample value of YS and UTS on Ni6W2Cr4Fe8Ti1 (DP-SLM) has increased by 35.7%, 45.5% and 27.3%, respectively in additive manufacturing, compared to GA-SLM. The ability to produce refractory HEA through DP method will make it possible to manufacture complex geometry shapes at a reasonable cost. It offers theoretical guidance to manufacture fine grain materials with high strength and ductility of new HEA components. © 2024 The Authors",10.1016/j.jmrt.2024.02.224
https://www.scopus.com/inward/record.uri?eid=2-s2.0-85187962966&doi=10.2351%2f7.0001229&partnerID=40&md5=348941e87eb909603227c82af8aa59c3,"To develop high-performance medical alloy coatings that can reduce the risk of postoperative infection, TiZrNbCux refractory medium-entropy alloy (RMEA) coatings are designed and prepared on the Ti6Al4V alloy. The effects of varying Cu additions on the microstructure, micro/nano-hardness, elastic modulus, wear resistance, corrosion resistance, and antibacterial properties are investigated. The microstructure reveals that the RMEA coatings comprise body-centered-cubic dendrites and an Mo2Si-type interdendritic (Ti, Zr)2Cu phase. Also, the contents and dimensions of (Ti, Zr)2Cu gradually increase with the increasing Cu contents. The increased amounts of Cu atoms are beneficial for the improvement of hardness and elastic modulus, but contribute little to wear resistance. Meanwhile, the electrochemical polarization curve reflects that Cu-containing RMEA coatings show superior corrosion resistance. The antibacterial test on the Cu0.1 RMEA coating demonstrates a 99.95% antibacterial rate against S. aureus after coculturing for 18 h, indicating its novel antibacterial property. Thus, TiZrNbCux RMEA coatings present huge potential in medical applications for implants. © 2024 Laser Institute of America. All rights reserved.",10.2351/7.0001229
https://www.scopus.com/inward/record.uri?eid=2-s2.0-85180202297&doi=10.1002%2fandp.202300470&partnerID=40&md5=bb25b48c44a0205a094ed4a5912e8f70,"High-entropy materials, an exciting new class of structural materials involving five or more elements, are emerging as unexplored ground for superconductors. Here, the effects of nitrogen stoichiometry are investigated on local chemical structure of TiZrNbTa-based thin films by various X-ray-based techniques. Lattice distortion and short-range order of a set of TiZrNbTaNx samples, including bond lengths of different atomic pairs and coordination numbers of substituting atoms are quantitatively studied. The maximum superconducting transition temperature Tc is found at 10 K for a near-stoichiometric (TiZrNbTa)N1.08 film, which is >8 K measured for a metallic TiZrNbTa film. The underlying electronic structure and chemical bonding in these high entropy nitrides thus influence the superconducting macroscopic properties. © 2023 The Authors. Annalen der Physik published by Wiley-VCH GmbH.",10.1002/andp.202300470
https://www.scopus.com/inward/record.uri?eid=2-s2.0-85188575025&doi=10.1016%2fj.matchar.2024.113844&partnerID=40&md5=bcbbf8a4444e436f00e5c491eac1e507,"Interstitial or substitutional solid solution strengthening is a common method for enhancing material mechanical properties, however, it is unclear whether their synergy can lead to better mechanical properties in materials. Here, we have demonstrated that the synergy of interstitial and substitutional elements can overcome the strength-ductility trade-off, which was substantiated in an O and Al co-doping (TiZrNb)94.5O0.5Al5 (O0.5Al5) lightweight refractory medium-entropy alloy (LRMEA) with a density ∼6.0 g/cm3. The co-doping LRMEA exhibits a simultaneous enhancement in strength and ductility with a yield strength of ∼1025 MPa and a fracture elongation of ∼35%, compared with the O or Al single doped alloys, i.e. (TiZrNb)99.5O0.5 (O0.5) and (TiZrNb)95Al5 (Al5). This combined increase in strength and ductility was attributed to synergistic interstitial and substitutional solid solution strengthening and the modification of dislocation motion mode from planar slip delocalization to a relatively diffuse, three-dimensional dislocation pattern, effectively alleviating stress concentration. This work provides valuable insight into the development of high-performance lightweight alloys. © 2024 Elsevier Inc.",10.1016/j.matchar.2024.113844
https://www.scopus.com/inward/record.uri?eid=2-s2.0-85190530621&doi=10.1016%2fj.msea.2024.146513&partnerID=40&md5=ad85e130dda0409872454b9e86bfaa58,"In this study, the strain hardening behavior and strengthening mechanisms of a mechanically-stable Ti1.6ZrNbAl0.15 lightweight refractory high-entropy alloy (LRHEA) were investigated. The samples were processed by cold-rolling and subsequent annealing to produce fully recrystallized microstructures consisting of a single-phase body-centered cubic (BCC) structure with different mean grain sizes ranging from ∼25 μm to ∼244 μm. The mechanical tests on these samples revealed that grain size refinement had minimal impact on yield strength but effectively improved ductility. Specifically, a low Hall-Petch coefficient of 45 MPa μm1/2, denoting weak grain boundary strengthening, and a high lattice friction stress of 751 MPa, indicating strong solid solution strengthening, were acquired. These findings underscore the significant role played by lattice distortion in contributing to the strength of this LRHEA. Additionally, in the present LRHEA, dislocation structures demonstrated a planar slip dislocation glide mode. No deformation-induced twinning and phase transformation were observed. As the strain increases, the dynamic slip band spacing refinement serves as the primary mechanism for strain hardening, leading to excellent tensile ductility. © 2024",10.1016/j.msea.2024.146513
https://www.scopus.com/inward/record.uri?eid=2-s2.0-85188731262&doi=10.1016%2fj.msea.2024.146394&partnerID=40&md5=fd36bbebd7f63bfbf1a212acb14aa95f,"Refractory high entropy alloys (RHEAs) hold great promise for applications requiring high-temperature resistance. In this study, TaMoNbCrTix (x = 0, 0.25. 0.5, 0.75, 1) RHEAs were fabricated through mechanical alloying (MA) and spark plasma sintering (SPS). The effect of Ti content on the microstructure and mechanical properties of TaMoNbCrTix RHEAs was investigated. The results revealed that the alloys consisted of a body-centred cubic (BCC) matrix and Laves phase, with the addition of Ti promoting the formation of the Ti(O, N) phase. By employing severe deformation of the ball-milled powder, short sintering time, and the inhibition of precipitated phases on grain growth, the resulting RHEAs exhibited ultrafine grains measuring less than 1 μm. As the Ti content increased, the volume fraction of the Laves phase decreased, transitioning from a reticulated to a dispersed distribution. This shift had a positive influence on the ductility of the alloys. Among the studied compositions, TaMoNbCrTi0.75 displayed desirable comprehensive mechanical properties with yield strength, compressive strength, and fracture strain of 2696 MPa, 3098 MPa, and 16.8%, respectively. Notably, the ductility exhibited by TaMoNbCrTi0.75 at room temperature surpassed that of most Cr-containing RHEAs. © 2024",10.1016/j.msea.2024.146394
https://www.scopus.com/inward/record.uri?eid=2-s2.0-85189853622&doi=10.1016%2fj.ijrmhm.2024.106681&partnerID=40&md5=384530e966ae9eb5a45fd2d46539cf74,"Refractory high-entropy alloys (RHEAs) have gained considerable attention owing to their excellent mechanical properties. In this study, the combined effects of vanadium (V) on the microstructure, mechanical properties, and strengthening mechanism of Ti2ZrNbHfVx (x = 0, 0.2, 0.4, 0.6, 0.8, and 1, respectively) are investigated. The results indicate that all Ti2ZrNbHfVx alloys present a BCC single phase with a typical dendritic microstructure. The yield strength (YS) increase with the increasing V content. Among them, the Ti2ZrNbHfV RHEA has a YS of up to 1008 MPa, a compressive strain of >50%, and a specific yield strength (SYS) of 134.20 KPa·m3·kg−1. Furthermore, the Vickers hardness increases from 230.23 to 328.80 HV. High YS is mainly derived from solid-solution and fine-grain strengthening. The YS of Ti2ZrNbHfVx RHEAs is mostly obtained from atomic radius and shear modulus misfits, according to the solution strengthening model. The present study provides not only a solution for achieving a strength-ductility synergy but also insights into the development of RHEAs with excellent mechanical properties. © 2023",10.1016/j.ijrmhm.2024.106681
https://www.scopus.com/inward/record.uri?eid=2-s2.0-85189746328&doi=10.1016%2fj.jmrt.2024.03.205&partnerID=40&md5=c7b3655619e3865cbe9395ecf538b8c4,"Refractory high-entropy alloys (RHEAs) are promising candidates for those applications requiring of strong materials at high temperatures with elevated thermal stability and excellent oxidation, irradiation, and corrosion resistance. Particularly, RHEAs synthesized using mechanical alloying (MA) followed by spark plasma sintering (SPS) has proven to be a successful path to produce stronger alloys than those produced by casting techniques. This superior behavior, at both room and high temperature, can be attributed to the microstructural features resultant from this powder metallurgy route, that include the presence of homogeneously distributed non-metallic particles, fine- and ultrafine-grained microstructures, and higher content of interstitial solutes. Nevertheless, the powder metallurgy fabrication relies over a complex balance of several operational variables, and the process is no exempt of certain challenges, such as contamination or the presence of pores in the bulk parts. This review aims to cover all the peculiarities of the MA + SPS route, the resultant microstructures, their mechanical properties, and the strengthening and deformation mechanisms behind their superior performance, as well as a brief description of their oxidation resistance. © 2024 The Authors",10.1016/j.jmrt.2024.03.205
https://www.scopus.com/inward/record.uri?eid=2-s2.0-85194850663&doi=10.1007%2fs12613-024-2831-x&partnerID=40&md5=7cf222e09fc785751317401234afea91,"Specific grades of high-entropy alloys (HEAs) can provide opportunities for optimizing properties toward high-temperature applications. In this work, the Co-based HEA with a chemical composition of Co47.5Cr30Fe7.5Mn7.5Ni7.5 (at%) was chosen. The refractory metallic elements hafnium (Hf) and molybdenum (Mo) were added in small amounts (1.5at%) because of their well-known positive effects on high-temperature properties. Inclusion characteristics were comprehensively explored by using a two-dimensional cross-sectional method and extracted by using a three-dimensional electrolytic extraction method. The results revealed that the addition of Hf can reduce Al2O3 inclusions and lead to the formation of more stable Hf-rich inclusions as the main phase. Mo addition cannot influence the inclusion type but could influence the inclusion characteristics by affecting the physical parameters of the HEA melt. The calculated coagulation coefficient and collision rate of Al2O3 inclusions were higher than those of HfO2 inclusions, but the inclusion amount played a larger role in the agglomeration behavior of HfO2 and Al2O3 inclusions. The impurity level and active elements in HEAs were the crucial factors affecting inclusion formation. © The Author(s) 2024.",10.1007/s12613-024-2831-x
https://www.scopus.com/inward/record.uri?eid=2-s2.0-85196514332&doi=10.1016%2fj.surfcoat.2024.131036&partnerID=40&md5=eb0e402cd3eefc70091b1a3343507da0,"In this study, protective AlMo0.5NbTa0.5TiZr refractory high-entropy alloy coatings were prepared by DC magnetron sputtering, and the influence of deposition temperature on the microstructure, deposition rate, mechanical properties, and adhesion force was investigated in detail. All coatings are in a nearly amorphous state. Their elastic recovery ratio (ηw), microhardness (H), elastic strain failure strength (H/E), plastic deformation strength (H3/E2), and adhesion force (Lc2) are positively correlated with deposition temperature mainly attributing to the synergy of increased thickness and the generation of the nanocrystal. The coating reaches its maximum ηw, H, H/E, H3/E2, and Lc2 of 43.87 ± 0.94 %, 12.74 ± 0.37 GPa, 0.073 ± 0.002, and 0.067 ± 0.005 GPa at the deposition temperature of 500 °C and exhibits superior wear resistance and resistance to plastic deformation, compared with reported refractory Cr and α-Ta coatings. © 2024 Elsevier B.V.",10.1016/j.surfcoat.2024.131036
https://www.scopus.com/inward/record.uri?eid=2-s2.0-85193736600&doi=10.1016%2fj.jmrt.2024.05.166&partnerID=40&md5=6bc606350514be7e0817014f57a47389,"In the present study, a novel AlCr0.3FeMoNbTiV2 alloy was prepared by means of mechanical alloying and subsequent spark plasma sintering, resulting in an ultrafine-grained (UFG) microstructure consisting of a bcc matrix phase with an average grain size of 0.32 μm accompanied by Ti carbide, Laves phases, and minor contents of Al2O3. Excellent thermal stability was exhibited by the alloy, since no considerable phase transformations were observed after a heat treatment at 1350 °C for 16 h, beyond microstructural coarsening, as can be appreciated from the increase of the average bcc grain size up to 1.50 μm. Compression tests were performed at elevated temperatures (950–1100 °C) at strain rates ranging 0.0005–0.01 s−1. According to the constitutive analysis of the peak stress using the hyperbolic sine law, an experimental creep exponent of 2.17 was obtained, which indicates that deformation is mainly controlled by grain boundary sliding, as typically observed in UFG materials, with a large apparent activation energy of 527.7 kJ mol−1, superior to that of other RHEAs reported in literature. © 2024 The Authors",10.1016/j.jmrt.2024.05.166
https://www.scopus.com/inward/record.uri?eid=2-s2.0-85184002676&doi=10.1016%2fj.jallcom.2024.173743&partnerID=40&md5=c6e0a44701b80aa509fceab1d953fe34,"In this work, a novel lightweight AlCrTiNbMo refractory high-entropy alloy (RHEA) coating has been developed to overcome the surface damage defects in Ti-6Al-4V alloys under wear and erosion conditions. A crack-free in-situ nitride (AlCrTiNbMo)Nx RHEA coating were successfully prepared by the gas assisted laser nitriding. According to XRD, SEM and TEM analysis, AlCrTiNbMo coating was composed of single BCC phase, while (AlCrTiNbMo)Nx coating was constituted by BCC and TiN phases. The average microhardness of AlCrTiNbMo and (AlCrTiNbMo)Nx RHEA coatings were 591.2 HV0.3 and 1070.1 HV0.3 respectively. (AlCrTiNbMo)Nx RHEA coating has lower friction coefficient and wear rate than AlCrTiNbMo RHEA coating and the substrate from room temperature to 600 °C. At 600 °C, (AlCrTiNbMo)Nx RHEA coating showed a rare self-lubricating behavior, the friction coefficient decreased to 0.275 (61.9 % of the substrate), and the wear rate was 0.06 mm3/N m× 10−4 (1.24 % of the substrate). The erosion rates of (AlCrTiNbMo)Nx RHEA coating at erosion angle of 30°, 60° and 90° were 11.0 %, 22.3 %, and 36.8 % of those of the substrate, respectively. The homogeneous and hard TiN array-BCC structure generated by in-situ self-reaction was the main factor for the excellent wear and erosion resistance of (AlCrTiNbMo)Nx RHEA coating. Thus, (AlCrTiNbMo)Nx RHEA coating and corresponding laser nitride technique were expected to be applied in the severe working environment of high temperature, wear, and erosion. © 2024 Elsevier B.V.",10.1016/j.jallcom.2024.173743
https://www.scopus.com/inward/record.uri?eid=2-s2.0-85194758961&doi=10.1007%2fs10409-024-23569-x&partnerID=40&md5=b57576644f7b3e64080fd9b570dee9b3,"High/medium entropy alloys (H/MEAs) are generally possible to exhibit chemical short-range order (SRO). However, the complex role of SRO on mechanical properties from nano-scale to meso-scale is still challenging so far. Here, we study the strengthening mechanism and deformation behavior in a model body-centered-cubic HfNbTa MEA by using atomic-scale molecular dynamics, micro-scale dislocation dynamics, and meso-scale crystal plasticity finite element. The SRO inhibits dislocation nucleation at the atomic scale, improving the flow stress. The SRO-induced ultrastrong local stress fluctuation greatly improves the micro-scale dislocation-based strength by the significant dislocation forest strengthening. Moreover, the Ta-rich locally ordered structure leads to an obvious heterogeneous strain and stress partitioning, which forms a strong strain gradient in the adjacent grain interiors and contributes to the strong back-stress-induced strain hardening. (Figure presented.) © The Chinese Society of Theoretical and Applied Mechanics and Springer-Verlag GmbH Germany, part of Springer Nature 2024.",10.1007/s10409-024-23569-x
https://www.scopus.com/inward/record.uri?eid=2-s2.0-85188687168&doi=10.1016%2fj.triboint.2024.109544&partnerID=40&md5=4a5168df16bc3eb9a6e55d33f075c3de,"Refractory high-entropy alloys (RHEAs) possess substantial potential for applications in high-temperature environments. In this work, the structural and high-temperature properties of MoxNbTiZr RHEA coatings are optimized by Mo-doping. The results show that Mo-doping promotes the HCP phase precipitation and proliferation of nanotwins, strengthening the microhardness but weakening the fracture toughness of the coatings. Mo-doping raises the phase transition onset temperature and end temperature by reducing the bulk diffusion rate of MoxNbTiZr RHEAs. The BCC phase of Mo1.0NbTiZr HEA coating can be stabilized to at least 1300 ℃. Mo-doping in a particular range is favourable to accelerate the sintering and curing rate of the tribo-layer. The MoxNbTiZr RHEA coatings demonstrate outstanding high-temperature tribological performance before Mo content exceeds 0.6 at%. © 2024 Elsevier Ltd",10.1016/j.triboint.2024.109544
https://www.scopus.com/inward/record.uri?eid=2-s2.0-85192450579&doi=10.1016%2fj.surfcoat.2024.130839&partnerID=40&md5=bac367180d428a10307d7d3046598ccc,"We use reactive DC magnetron sputtering to showcase synthesis strategies for multicomponent carbides with the NaCl-type fcc structure and illustrate how deposition conditions allow controlling the formation of metallic and ceramic single phases in the Cr-Hf-Mo-Ta-W system. The synthesis is performed in argon flow and different acetylene flows from 0 to 12 sccm, at ambient and elevated temperatures (700 °C), respectively, hindering/promoting the adatom diffusion. Structural and microstructural investigations reveal the formation of the bcc metallic phase (a = 3.188−3.209 Å) in films deposited without acetylene flow, also supported by ab initio density function theory (DFT) analysis of lattice parameters as a function of the C content. Experimentally, a bcc-to-fcc phase transition is observed through the formation of an amorphous coating. Contrarily, samples deposited in higher acetylene flow show an fcc multielement carbide phase (a = 4.33−4.49 Å). The crystalline films reveal columnar morphology, while the amorphous ones are very dense. We report promising mechanical properties, with hardness up to 25 ± 1 GPa. The indentation moduli reach up to 319 ± 6 GPa and show trends consistent with DFT predictions. Our study paves the path towards the preparation of Cr-Hf-Mo-Ta-W multicomponent carbides by magnetron sputtering, showing promising microstructure as well as mechanical properties. © 2024 Elsevier B.V.",10.1016/j.surfcoat.2024.130839
https://www.scopus.com/inward/record.uri?eid=2-s2.0-85188735231&doi=10.1016%2fj.apmt.2024.102164&partnerID=40&md5=951a31e02d612d09ced0824dc9a9e87c,"The development of compositionally complex alloys (CCAs), including medium- and high-entropy alloys (M/HEAs), which can offer exceptional mechanical properties, thermal stability, and corrosion resistance, has largely been driven by trial-and-error, and designing CCAs for specific properties and commercial applications remains an unresolved challenge. This study introduces a novel approach for designing CCAs with specific properties for target applications. It presents a TiVCrFeZrTa high-entropy master alloy (HEMA), composed primarily of refractory elements, with low neutron capture, minimal transmutation, and reduced gamma activity, targeting nuclear applications. Utilizing a natural-mixing guided design (NMGD) methodology, the process identifies the crystalline structures of the HEMA's phases, allowing for the recreation of solid solution phases while avoiding brittle intermetallic phases. The resultant Ti55Zr30Ta6V5Fe2Cr2 CCA exhibits as-cast ductility allowing 86 % thickness reduction during cold-rolling, high tensile yield strengths up to 1360 MPa and fracture toughness up to 36 MPa m1/2, contingent on thermomechanical treatment. This approach demonstrates how tailored property calculations and NMGD can expedite the identification of CCA compositions, streamlining the development process and reducing reliance on extensive, costly trial-and-error experimentation. © 2024 The Author(s)",10.1016/j.apmt.2024.102164
https://www.scopus.com/inward/record.uri?eid=2-s2.0-85191418816&doi=10.1016%2fj.jallcom.2024.174550&partnerID=40&md5=3cef5e209b6f8d0a649ab0fe7bc2fc80,"Improvement in the strength of metallic materials is often achieved at the expense of material ductility; this long-standing conflict is referred to as the strength–ductility trade-off. In this study, the composition design of high-entropy alloys was combined with the design of multiscale microstructures, and heterogeneous refractory high-entropy alloys (RHEA) with multi-sized grains were fabricated via a simple rolling-annealing treatment process, which significantly alleviates the strength–ductility trade-off. The RHEA annealed at 970 ℃ was composed of fully-recrystallized grains of size 25 μm surrounded by nanosized grains. Owing to the heterogeneity in the structure, dislocations preferentially accumulated at soft recrystallization grain boundaries, thus inducing dislocation interactions such as cross-slip and jog, strengthening the soft region grains, and resulting in Heterogeneous deformation-induced (HDI) strengthening. This mechanism resulted in a significant increase in the work hardening rate during tensile deformation and ensured a high tensile strength of 905 MPa, while improving its uniform elongation to 10.6%. Thus, the proposed heterogeneous design accomplished by simple thermal treatments presents a novel strategy to develop a new generation of high-strength and high-ductility high-entropy alloys. © 2024 Elsevier B.V.",10.1016/j.jallcom.2024.174550
