Repository: ErAgOn-AmAnSiRoHi/HEA_QA

<h1>Quick Info</h1>

> **Scopus_Abstracts_Dataset.csv** : This is the dataset downloaded from Elsevier Scopus. It contains three fields, namely Link, Abstract and DOI.
>   
> **NER_Extracted.json** : This is the extracted dataset from *Scopus_Abstracts_Dataset.csv* using FSP (Few Shot Prompting) tuned GPT.
>   
> **HEA_QA_DATASET.json** : This is the QA_Pairs generated from *NER_Extracted.json* and converted to SQuAD Format Dataset which is used to finetune our inference LLMs.

File: Datasets/Scopus_Abstracts_Dataset.csv (part 13 of 21)
Link,Abstract,DOI
https://www.scopus.com/inward/record.uri?eid=2-s2.0-85191426261&doi=10.1016%2fj.calphad.2024.102699&partnerID=40&md5=c3825902b64b91d8c736248b363f0e26,"Diffusion coefficients in the BCC phase of the Al–Nb–V ternary system are studied for the first time, including an assessment of the atomic mobilities. Ternary interdiffusion coefficients are obtained from the intersecting diffusion paths of several sets of diffusion couples that are annealed at both 1100 °C and 1200 °C. Existing experimental data from the pertinent binary systems are also employed for the assessments of atomic mobilities using the 1-parameter Z-Z-Z binary diffusion coefficient model developed by Zhong et al [1]. Interdiffusion coefficients in the BCC region of the Al–V system are also extracted through a forward-simulation analysis and incorporated into the mobility modeling. A complete description of diffusion in the BCC phase of the Al–Nb–V system is presented following the Binary and Cross-Binary Parameters Only (BCBPO) model developed by Zhong and Zhao [2]. Our data will be valuable input to diffusion-related simulation of refractory high entropy alloys containing aluminum. © 2024 Elsevier Ltd",10.1016/j.calphad.2024.102699
https://www.scopus.com/inward/record.uri?eid=2-s2.0-85187220005&doi=10.1016%2fj.intermet.2024.108257&partnerID=40&md5=8b9e1af4d415cdd0203daec7492557e6,"The AlMo0.5NbTa0.5TiZr refractory high-entropy alloy (RHEA) is one of the prominent systems that has recently attracted significant attention mainly due to its significant high-temperature strength. In this study, the effect of Rhenium (Re) addition on microstructure, chemical composition, mechanical properties, corrosion behavior, and high-temperature oxidation characteristics of this alloy has been investigated. Addition of Re triggered the formation of a new Zr-rich intermetallic compound with hexagonal close-packed (HCP) structure and changed the orthogonal configuration of the nano-scaled basket-weave structure into a wavy pattern by affecting the diffusion rate during the spinodal decomposition process. While the hardness of the alloy in the homogenized state increased by 13% after Re addition, a slight decrease was observed in respect of toughness mainly due to the formation of the new HCP intermetallic phase. The Re-added alloy showed a reduced corrosion resistance, whereas an improved lower corrosion rate was recorded after Re addition. The high-temperature oxidation rate was shown to have been decreased slightly by Re addition because of relatively improved adhesion between the oxide layers and the substrate. © 2024 Elsevier Ltd",10.1016/j.intermet.2024.108257
https://www.scopus.com/inward/record.uri?eid=2-s2.0-85186683316&doi=10.1016%2fj.scriptamat.2024.116063&partnerID=40&md5=0ddea5437dedf319cfb78f479dfb17fb,"In the present work, a novel refractory multi-principal element alloy (Mo98W2)85Nb10(TiHf)5 was developed through comprehensive material testing, including high-temperature exposure and oxidation resistance assessments. It was found that after pack siliconizing, the samples could withstand high temperatures up to 1300 °C with a marginal weight change of 0.255 mg/cm2 during four hours holding time. The overall activation energy for the coating process was found to be 123 kJ/mol, which is a consequence of the decreased atomic mobility of silicon and other atoms to overcome sluggish diffusion phenomena. Minor addition of hafnium created a peg effect in the outer silica scale, which improved its oxidation resistance covering coating cracks. The findings of this research provide valuable insights into the potential applications of such alloys with silicide coatings in high-temperature environments, such as aerospace, energy, and high-temperature manufacturing processes. © 2024 Acta Materialia Inc.",10.1016/j.scriptamat.2024.116063
https://www.scopus.com/inward/record.uri?eid=2-s2.0-85184798759&doi=10.1016%2fj.scriptamat.2024.116031&partnerID=40&md5=70683de9cdd22b0d8a312b6dcdb6d4d2,"Refractory high-entropy alloys (RHEAs) have attracted considerable interest due to their elevated melting points and remarkable softening resistance. Nevertheless, the ambient-temperature brittleness and inadequate high-temperature oxidation resistance commonly limit the application of the body-centered-cubic (BCC) RHEAs. In this study, we achieved a Ti41V27Hf11.5Nb11.5Cr3Al6 RHEA with a desirable yield strength of ∼1178 MPa and tensile ductility of ∼19.5 %. Exploring the underlying mechanisms, we demonstrated that Cr and Al alloying induced a nanoscale spinodal structure and generated a significant lattice misfit, resulting in a notable strengthening effect and pinning behavior. Meanwhile, dislocation configurations involving loops and cross slips were stimulated by pinning, serving a reliable strain-hardening capability to large strains. Significantly, Cr and Al alloying improved oxidation resistance and prevented severe spallation at high temperatures by forming protective oxide layers. These results provide opportunities to design novel RHEAs. © 2024 Acta Materialia Inc.",10.1016/j.scriptamat.2024.116031
https://www.scopus.com/inward/record.uri?eid=2-s2.0-85189863039&doi=10.1016%2fj.actamat.2024.119903&partnerID=40&md5=2e38d2fb98c58a95c7a16f72d6f067cf,"Medium- or high-entropy alloys (MEAs or HEAs) with a face-centered cubic (FCC) lattice exhibit low strength, despite their considerable ductility. Introducing topologically close-packed (TCP) phases offers a promising avenue to significantly enhance their strength. However, precipitation of these crystallographically ordered phases is usually limited to their strict composition, giving rise to a high energy barrier for nucleation. Essentially, the challenge lies in stimulating the nucleation of these strengthening media and optimizing the microstructure and mechanical properties of the alloy. In this work, we chose the CrCoNi MEA as the prototype and substituted Cr with refractory elements like W and Mo to adjust the compositions and atomic configurations of the TCP phase (i.e., the μ phase). Our investigation reveals that the addition of W leads to the formation of μ phase particles with a non-stoichiometric composition, inducing imperfect crystallographic packing (i.e., planar defects) within the particles. This trend lowers the nucleation energy barrier, resulting in an increased volume fraction of the μ phase and then effectively restraining the growth of FCC matrix grains. Consequently, both precipitation strengthening and grain boundary strengthening effects are enhanced, leading to a dramatic increase in yield strength from 427 MPa in CrCoNi to 1356 MPa in W0.3Cr0.7CoNi. Conversely, the addition of Mo fails to alter the composition and atomic configuration of the μ phase particles, resulting in a weaker strengthening effect. Our findings unveil that manipulating atomic-scale configurations can effectively enhance strengthening effect of the TCP phase, which holds promise for the development of advanced metallic materials. © 2024 Acta Materialia Inc.",10.1016/j.actamat.2024.119903
https://www.scopus.com/inward/record.uri?eid=2-s2.0-85189544253&doi=10.1021%2facsanm.4c00720&partnerID=40&md5=b07d3f2bec72be7c6618df315772ff07,"In recent years, considerable research efforts have been directed toward addressing the room-temperature brittleness of BCC NbMoTaW refractory high entropy alloys (RHEAs). However, there has been limited investigation of the plastic deformation mechanism at room temperature. In this work, we utilized molecular dynamics simulation to investigate the mechanical behavior and atomistic plastic deformation mechanism of BCC NbMoTaW RHEA nanowires under uniaxial compression/tension. It showed that, under tension, the primary deformation mechanism of the nanowires involves the nucleation and growth of twins from the surface, while under compression, the deformation is predominantly attributed to dislocation slip and twinning, with the twins formed by the dissociation of screw dislocations, differing from the twin nucleation and growth under tension. Furthermore, the tension-compression asymmetry of the nanowires was discussed in detail, considering the atomic arrangement and energy barrier. This work contributes to a deeper understanding of the relationship between the deformation mechanism and mechanical response of NbMoTaW RHEAs, which is significant for their rational design and aerospace applications. © 2024 American Chemical Society",10.1021/acsanm.4c00720
https://www.scopus.com/inward/record.uri?eid=2-s2.0-85210093563&doi=10.1007%2fs42864-024-00300-1&partnerID=40&md5=30a176daf3008940a2cf0c9565d9eed9,"W-containing refractory high-entropy alloys (RHEAs) are promising for elevated-temperature applications, while the complexity of dendritic microstructure poses challenges in achieving controllable machining performance. In this work, the controllability of sinking electrical discharge machining (EDM) performance on dendritic-structured (TiVCr)95W5 and (FeVCr)95W5 RHEAs was evaluated using a mathematical model that expresses the relationship between discharge parameters and machining performance. A superior controllability of the material removal rate and surface roughness (Ra) was obtained by the high accuracy and good predictability of the model, with the R2 value close to 1 and a predicted error for Ra below 5%. This was attributed to the stable removal behavior of the dendritic microstructure. Melting was the primary removal mechanism for both dendrites and inter-dendrites. The W element can stabilize the removal behavior of constituent elements. No obvious compositional variation was observed within the crater formed in dendrites. As more W diffused into inter-dendrites, the variation of Cr and V in inter-dendrites reduced from approximately 20.0% to less than 2.0%. Similar melting removal mechanisms led to an analogous relationship between the machining performance and processing conditions of the two RHEAs. Compared to the relatively high surface roughness achieved by wire-EDM, the optimized Ra values of 0.329 and 0.728 μm for (TiVCr)95W5 and (FeVCr)95W5, respectively, demonstrated the superiority of sinking EDM for RHEAs. The present findings have confirmed the superior controllable sinking EDM performance for W-containing RHEAs, providing useful guidance for the processing of W-containing RHEAs in practical applications. © Youke Publishing Co., Ltd 2024.",10.1007/s42864-024-00300-1
https://www.scopus.com/inward/record.uri?eid=2-s2.0-85175456608&doi=10.1016%2fj.wear.2023.205158&partnerID=40&md5=dd88c740776dd8505b2ca3568584e341,"Refractory high-entropy alloys (RHEAs) have superior mechanical performance at high temperature, excellent wear resistance and corrosion resistance. They are promising candidates for applications in marine equipment, which warrants further studies in tribocorrosion. The TiZrHfNb-based RHEAs were prepared and their phase, microstructure and hardness were examined. The tribocorrosion behaviors of TiZrHfNb-based RHEAs against Si3N4 balls under OCP and −0.4VAg/AgCl conditions in 3.5 wt% NaCl solution were investigated and compared with dry sliding. The results show that TiZrHfNb-based RHEAs are of single BCC structure and the hardness increase with lattice distortion. The addition of Ta and Mo in TiZrHfNb-based RHEAs can effectively improve their corrosion and wear resistance, which is attributed the formation of passivation film and increase of hardness. The wear and corrosion of TiZrHfNb-based RHEAs under −0.4VAg/AgCl condition is slightly higher than that under OCP condition. The tribocorrosion involves both electrochemical and mechanical interaction, and the TiZrHfNb1.83Mo1.83 shows the best tribocorrosion property. © 2023 Elsevier B.V.",10.1016/j.wear.2023.205158
https://www.scopus.com/inward/record.uri?eid=2-s2.0-85185529903&doi=10.1016%2fj.vacuum.2024.113061&partnerID=40&md5=ff2a4317d2adc969554dd686536ee4e4,"Over the last decade, High Entropy Alloys (HEAs) gained recognition in various sectors (nuclear, aerospace, marine, and biomedical) due to their excellent strength, thermal stability, biocompatibility, wear and corrosion characteristics. This study deals with the development of a novel HEA through a microwave-assisted powder metallurgy, which is an economical approach and overcome the limitations of conventional fabrication techniques. A series of multi-principal alloys are developed, and noted that the HEA is developed through 15 h of ball milling of metallic powders followed by compaction and microwave sintering at 1400 °C at controlled heating and cooling rates. Thus, developed alloys were further examined to record their mechanical properties, tribological, and corrosion responses. The microstructural and metallurgical changes were recorded using Field Emission Scanning Electron Microscopy (FESEM), X-Ray Diffraction (XRD), and X-Ray Photoelectron Spectroscopy (XPS). Finally, the tribological and corrosive responses were recorded using a multifunctional tribometer and a potentiostat (potentiodynamic polarization and electrochemical impedance spectroscopy (EIS)). It is observed that the 1400 °C sintered HEA exhibited superior mechanical, tribological, and corrosive properties. It is worth hypothesizing that the transformation of dual phases (BCC and FCC) to the single BCC phase was responsible for the exceptional properties. Hence, this affordable fabrication approach can be used to develop bulk HEAs to explore other functional characteristics in the future. © 2024 Elsevier Ltd",10.1016/j.vacuum.2024.113061
https://www.scopus.com/inward/record.uri?eid=2-s2.0-85209987485&doi=10.1111%2fjace.20257&partnerID=40&md5=6b73dc905678b0fbf165d93d4129a1a9,"We report a microhardness indentation study for multicomponent refractory metal boride thin films that belong to the family of high-entropy ceramics exhibiting superior hardness and high temperature properties. We focus on the nominally equimolar composition (Ti0.2Zr0.2Hf0.2Nb0.2Ta0.2)B2, which we refer to as HEB3, on c-plane sapphire substrates. Thin films are prepared using bipolar high power impulse magnetron sputtering (HiPIMS), where the positive kick pulse is optimized to produce films with high density, high crystallinity, and a microstructure that is isometric in nature as revealed by cross-sectional fracture surface imaging, X-ray diffraction, and X-ray reflectometry. Low-load Knoop indentation is used to measure microhardness. We find strong trends linking kick-pulse magnitude, microstructure uniformity, high density, and Knoop hardness. Optimized conditions can produce films with low-load Knoop hardness exceeding 30 GPa. To validate these trends, we present a rigorous indent characterization campaign and discussion considering possible artifacts from roughness, thickness, and indent loading. The key finding of our study is the ability of engineering bombardment by using a low duty-cycle pulsed plasma to manipulate crystal structure without sacrificing crystallinity, and in turn boost material hardness. © 2024 The Author(s). Journal of the American Ceramic Society published by Wiley Periodicals LLC on behalf of American Ceramic Society.",10.1111/jace.20257
https://www.scopus.com/inward/record.uri?eid=2-s2.0-85202792338&doi=10.1016%2fB978-0-443-22142-2.00017-X&partnerID=40&md5=51aa52dd4c634acc2334ee271a8d7eb1,"The chapter proposes the concept of advocating the exploration of high-entropy alloys (HEAs) as advanced structural/tribological materials capable of surpassing the operational temperature range of conventional nickel-based superalloys. First, the exceptional phase stability of refractory HEAs (RHEAs) at ultrahigh temperatures is explained, highlighting its significance in achieving desired mechanical properties at high temperatures. Subsequently, the outstanding high-temperature mechanical properties and thermal deformation capability of RHEAs were emphasized, elucidating the primary strengthening mechanism and deformation mechanism. Moreover, extensive examination of the high-temperature friction behavior of these alloys allows for the identification of three key mechanisms that enhance their wear resistance, while also providing insights into their potential application in the field of high-temperature lubrication. The mechanism of rapid oxidation in refractory alloys is discussed, and based on this, an analysis is conducted on how the current antioxidant strategy inhibits pest oxidation and scale peeling of refractory elements. The high-temperature fatigue and creep behavior of RHEAs in recent years have been comprehensively summarized. The existing research limitations and prospective directions for future research and development were deliberated upon. © 2024 Elsevier Inc. All rights are reserved including those for text and data mining AI training and similar technologies.",10.1016/B978-0-443-22142-2.00017-X
https://www.scopus.com/inward/record.uri?eid=2-s2.0-85175016758&doi=10.1016%2fj.commatsci.2023.112612&partnerID=40&md5=db0dc2f2e00fbea682334d059ef9329d,"This paper details an alloy design effort by machine learning (ML) attempting to design novel refractory high entropy alloys (RHEAs) with exceptional mechanical properties at elevated temperatures and good room temperature ductility. For this purpose, four datasets were generated by mining the data available in literature, containing room temperature strength, high temperature strength, room temperature ductility and hardness, which were trained by three different ML models, namely the support vector regression, random forest, and artificial neural network. As a result, three novel RHEA compositions were predicted, and their performances were experimentally validated. Specifically, the Ti8Nb21Zr27Ta13Mo19V12, Ti10Nb19Zr15Ta43Mo7V6, and Ti10Nb20Zr37Mo21V12 RHEAs were produced and subjected to room-temperature and high-temperature compression, and room-temperature hardness tests, which have demonstrated that especially the Ti8Nb21Zr27Ta13Mo19V12 and the Ti10Nb20Zr37Mo21V12 RHEAs exhibit both high strength at elevated temperatures and good room-temperature ductility. The current study not only contributes to the literature by presenting three novel RHEAs, but also constitutes an encouraging example of efficient alloy design by ML for demanding applications. © 2023 Elsevier B.V.",10.1016/j.commatsci.2023.112612
https://www.scopus.com/inward/record.uri?eid=2-s2.0-85206690125&doi=10.1117%2f12.3046916&partnerID=40&md5=c6a41427415abb5ab58b51ae25adcabc,"Refractory high entropy alloys with outstanding high temperature properties and irradiation tolerance have been proposed as potential structural materials for advanced nuclear systems. However, the stability and mechanical properties of the alloys will be significantly reduced by the interstitial impurities such as C, N and O, through the component segregation and precipitate formation. To understand this process, the formation and segregation energy of interstitials in TiVTaNb RHEA are studied by using first-principles calculations. We found that interstitial impurities prefer to segregate around Ti atoms, and C/N atoms tend to co-segregate with O atoms. Moreover, the precipitates with higher O content are more stable than the others. These results will be helpful to unveil the mechanism of the precipitate formation in RHEAs. © 2024 SPIE.",10.1117/12.3046916
https://www.scopus.com/inward/record.uri?eid=2-s2.0-85182880991&doi=10.1016%2fj.jmrt.2024.01.107&partnerID=40&md5=9d039a99e0785c49e3c283b59504e9f5,"To enhance the friction and wear properties of Ti–6Al–4V, the AlTiVCrNb lightweight refractory high entropy alloy coating was applied to a Ti–6Al–4V substrate by laser cladding. The microstructure was investigated through scanning electron microscopy, X-ray diffraction, and transmission electron microscopy. The results demonstrate that the coatings are metallurgically bonded to the Ti–6Al–4V substrate, and the microstructure of the AlTiVCrNb coatings with high Ti content comprises disordered BCC phases, laves reinforced phases, and diffusely distributed Ti2AlNb nanophases. The microhardness of the coating measures 548.54 HV0.1, surpassing that of the Ti–6Al–4V substrate by 1.57 times. The wear resistance of the AlTiVCrNb HEA coating is 1.58 times higher than that of the Ti–6Al–4V alloy under a 20 N load, thereby effectively improving the wear resistance of the Ti6Al4V alloy. The main wear mechanisms of AlTiVCrNb high-entropy alloy coatings are oxidative and adhesive wear. © 2024",10.1016/j.jmrt.2024.01.107
https://www.scopus.com/inward/record.uri?eid=2-s2.0-85182264219&doi=10.1016%2fj.intermet.2024.108193&partnerID=40&md5=29c9efe96d3d1441c673ad3523b615fa,"The study examined the thermal-deformation behavior of an MoNbHfZrTi refractory high-entropy alloy (RHEA), which were hydrogenated using a liquid hydrogenation method and then subjected to high-temperature uniaxial compression in the deformation temperature range of 1100–1250 °C and strain rate range of 0.5–10−3 s−1. Test results showed that: (1) When the deformation temperature was between 1100 and 1250 °C, hydrogen addition led to increased high-temperature peak stress of the alloy at higher strain rates of 0.5 and 10−1 s−1. At a low strain rate of ∼10−2 s−1, the addition of hydrogen causes a decrease in the high-temperature peak stress. However, at a lower strain rate of ∼10−3 s−1, hydrogen addition has insignificant effects on the high-temperature peak stress. (2) At a higher strain rate of ∼0.5 s−1, the major reasons for hydrogen-induced hardening of the peak stress were solution strengthening and dislocation pinning. (3) At a low strain rate of 10−2 s−1, the reason for decrease of the peak stress was that the hydrogen addition promoted the formation of precipitated phases, thereby facilitating dynamic recrystallization (DRX), and making the microstructure more uniform at high temperatures. © 2024 Elsevier Ltd",10.1016/j.intermet.2024.108193
https://www.scopus.com/inward/record.uri?eid=2-s2.0-85180756335&doi=10.1016%2fj.jnucmat.2023.154876&partnerID=40&md5=5314a9c53dd9abdbb71a346b14fbcb3e,"Refractory high-entropy alloys (RHEAs) possess remarkable high-temperature mechanical properties and have significant potential for use in nuclear fission reactors. However, the phase stabilities of RHEAs are relatively poor in the intermediate temperature range. The coarsening of the nanoprecipitates weakens the plasticity of RHEAs, which imposes substantial restrictions on their scope of application. In this study, electron irradiation was employed to address the challenges associated with nanoprecipitate coarsening and discontinuous precipitation in Zr35Ti30Nb20Al10Ta5 RHEAs after intermediate-temperature annealing. Electron irradiation caused the B2 nanoprecipitates to dissolve, re-precipitate, and induce the precipitation of omega nanoprecipitates. Compared with the unirradiated Zr35Ti30Nb20Al10Ta5 RHEAs with poor plasticity (fracture before yielding), the elongation of irradiated Zr35Ti30Nb20Al10Ta5 RHEAs reaches up to 10 %. This study provides a unique viewpoint and pioneering methodology to effectively tackle the challenge of inadequate plasticity in RHEAs. © 2023",10.1016/j.jnucmat.2023.154876
https://www.scopus.com/inward/record.uri?eid=2-s2.0-85181236585&doi=10.1038%2fs41586-023-06894-9&partnerID=40&md5=5f8510a5f684e959d4d034cec8399e9d,"Body-centred cubic refractory multi-principal element alloys (MPEAs), with several refractory metal elements as constituents and featuring a yield strength greater than one gigapascal, are promising materials to meet the demands of aggressive structural applications1–6. Their low-to-no tensile ductility at room temperature, however, limits their processability and scaled-up application7–10. Here we present a HfNbTiVAl10 alloy that shows remarkable tensile ductility (roughly 20%) and ultrahigh yield strength (roughly 1,390 megapascals). Notably, these are among the best synergies compared with other related alloys. Such superb synergies derive from the addition of aluminium to the HfNbTiV alloy, resulting in a negative mixing enthalpy solid solution, which promotes strength and favours the formation of hierarchical chemical fluctuations (HCFs). The HCFs span many length scales, ranging from submicrometre to atomic scale, and create a high density of diffusive boundaries that act as effective barriers for dislocation motion. Consequently, versatile dislocation configurations are sequentially stimulated, enabling the alloy to accommodate plastic deformation while fostering substantial interactions that give rise to two unusual strain-hardening rate upturns. Thus, plastic instability is significantly delayed, which expands the plastic regime as ultralarge tensile ductility. This study provides valuable insights into achieving a synergistic combination of ultrahigh strength and large tensile ductility in MPEAs. © 2024, The Author(s), under exclusive licence to Springer Nature Limited.",10.1038/s41586-023-06894-9
https://www.scopus.com/inward/record.uri?eid=2-s2.0-85178407030&doi=10.1007%2fs10409-023-23122-x&partnerID=40&md5=6eebadaf28ee6ad764a4468bef6fbbae,"The equiatomic refractory high-entropy alloys (RHEAs) exhibit the excellent performance at high temperatures, breaking through the upper limits of operating temperatures in the conventional high-temperature alloys. Here, the influences of chemistry and temperature on the deformation mechanisms of the equiatomic MoNbTaW RHEAs are investigated, using the large-scale atomic simulations. According to the microstructure evolution, a microstructure-based constitutive model is established to study the effects of the multiple strengthening mechanisms. The results show the jagged sharp fluctuations of the flow stress with the strain after the strain hardening. The increasing temperature reduces the strain-hardening rate and the amplitude of fluctuations in the flow stress, due to the reduction of the solute concentration for the annealed structure. The deformation twinning plays a certain role in the deformation mechanism in comparison with dislocation, and the local deformation is further accommodated via the dislocation-based plasticity, and amorphous nucleation in the grains. The existence of the ordered structure affects the stress and strain partition dependent upon the mechanical properties. The solid solution strengthening and grain boundary strengthening contribute considerably to the flow stress, and twinning strengthening contributes relatively little to the flow stress. Our atomic simulation and model give valuable insights into the deep understanding of chemistry and temperature related to the deformation behaviour of RHEAs. [Figure not available: see fulltext.]. © 2023, The Chinese Society of Theoretical and Applied Mechanics and Springer-Verlag GmbH Germany, part of Springer Nature.",10.1007/s10409-023-23122-x
https://www.scopus.com/inward/record.uri?eid=2-s2.0-85203340008&doi=10.1016%2fB978-0-443-16151-3.00010-5&partnerID=40&md5=765a4df2194e0365edc1a15600658e1c,"Mechanical alloying (MA) is a technique for producing powdered alloys that has been applied during the last decades to produce many materials. New advanced materials appear Ti-based alloys for biomedical applications, nanocrystalline and amorphous alloys for magnetic refrigeration systems, cermet composites with improved mechanical properties, refractory alloys with higher resistance to corrosion, ODS high-entropy alloys, thermoelectric materials for porous media, soft-hard magnetic composites, and so on. MA is always an alternative for producing these materials in powdered form. In this chapter, a revision of these alloys produced by MA is performed by considering how MA facilitates the preparation of such alloys and compounds. General trends are associated with the powders, such as the processing parameters, the relatively high surface/volume ratio of the particle, the extension of the solid solubility limit, and the influence of controlled addition of specific precursors. Furthermore, as powdered samples, ulterior processing is needed to develop bulk materials and pieces. MA evolving to be a step of new production processes as additive manufacturing. © 2024 by Elsevier Inc. All rights reserved.",10.1016/B978-0-443-16151-3.00010-5
https://www.scopus.com/inward/record.uri?eid=2-s2.0-85180538553&doi=10.1016%2fj.ijrmhm.2023.106531&partnerID=40&md5=331ec183568b553294c5cb18d7d28ba3,"The high-temperature surface oxidation behavior of high-entropy alloys (HEAs) with compositions of AlCrCuFeMnWx (x = 0, 0.05, 0.1, and 0.5) was studied at 800 °C as an isothermal temperature for 50 h. The high entropy alloys (HEAs) were synthesized by mechanical alloying (MA) followed by spark plasma sintering (SPS). This study focused on the effect of oxidation resistance properties with different elevated temperatures on the high entropy alloy over the surfaces. The XRD and Raman analysis confirmed the formation of various oxides like Al2O3, Cr2O3, Fe2O3, and CrO2 mainly. The HEAs follow the single-stage parabolic law at 800 °C. To achieve better resistance against the heat, rather than adding more amount of refractory elements. Consequently, AlCrCuFeMnWx HEAs showed excellent oxidation resistance at elevated temperatures in a specific amount of tungsten. Different values of mass gain, loss, and complex oxidation kinetics were observed for the varying W-containing HEAs. These alloys formed inhomogeneous oxide scales possessing different regions with porous oxide layers and some areas revealed thin oxide scales due to the formation of discontinuous Mn, Cr, and Al-rich scales evidence found through the SEM images. It is noted that complicated oxides formed considerably more frequently on the W0 alloy than on other alloys, indicating that the addition of tungsten in the presence of Cr may inhibit the growth of certain types of multiphasic oxides and prevent spallation. © 2023 Elsevier Ltd",10.1016/j.ijrmhm.2023.106531
https://www.scopus.com/inward/record.uri?eid=2-s2.0-85168582166&doi=10.1002%2fadem.202300863&partnerID=40&md5=df3bb303e2e202265b84414d7a888784,"Refractory high-entropy alloys (RHEAs) are candidate structural materials for nuclear applications due to their promising high-temperature mechanical performance and irradiation tolerance. However, most body-centered cubic (BCC) RHEAs form additional phases depending on their thermal history, with few studies assessing their effect on irradiation tolerance. This study characterizes the impact of phase transformations on the room-temperature irradiation tolerance of a nanocrystalline TiZrNbHfTa RHEA by assessing its microstructure and micromechanical properties before and after thermal treatments between 500 and 800 °C. The alloy demonstrates exceptional irradiation tolerance before and after 500 °C treatments for 1–100 h, which induce BCC to hexagonal close-packed (HCP) phase transformation, with excellent microstructural stability and minimal irradiation-induced hardening. Conversely, 800 °C treatment for 1 h forms two major BCC phases and a minor HCP phase, negatively impacting both pre- and post-irradiation mechanical performance and causing significant irradiation-induced hardening and embrittlement. Additionally, this research identifies a second HCP phase in the 500 °C, 100 h-treated condition, marking its first mention in the literature. This study emphasizes the importance of assessing temperature and phase formation effects on the irradiation tolerance of RHEAs for future nuclear reactors. © 2023 The Authors. Advanced Engineering Materials published by Wiley-VCH GmbH.",10.1002/adem.202300863
https://www.scopus.com/inward/record.uri?eid=2-s2.0-85191963079&doi=10.1007%2fs11665-024-09480-w&partnerID=40&md5=40cf4060a8725aa8dee7347420398603,"This paper reports the effect of the solution annealing heat treatment process on the microstructure evolution, hardness changes, and creep behavior of high-entropy refractory alloy (RHEA) AlMo0.5NbTa0.5TiZr. Solution annealing was performed on the as-cast samples in the temperature range (1400-1550) °C for 24 h. Observations showed that the alloy consists of a dendritic structure such that a dual body-centered cubic (BCC)/B2 matrix (dendritic region) is surrounded by Al-Zr-rich intermetallic phases (inter-dendritic region). The significant tendency of Zr in respect of separation from the matrix was found as the main reason for the causing thermal instability. The results showed that with the increase in heat treatment temperature, the volume fraction of inter-dendritic phases decreases and causes a decrease in hardness. It is also the microstructure of the alloy adjacent to the creep indentation process verified that no significant phase deformation takes place in the area beneath the indenter face; while, an obvious phase compression besides the indenter edge was evident for severe shear stresses at this area. Using the constitutive equations, the stress exponent and activation energy of the creep were determined as ~ 141 and 1233 kJ/mol, respectively. The abnormal value of stress exponent was attributed to the lattice distortion, nano-scaled structure, ordered B2 phase, and Al-Zr intermetallic phase, all restricting the dislocation glide in the alloy. © ASM International 2024.",10.1007/s11665-024-09480-w
https://www.scopus.com/inward/record.uri?eid=2-s2.0-85184038599&doi=10.1016%2fj.intermet.2024.108213&partnerID=40&md5=da0f1239bfd7f65360f61d4d07259cb7,"Elucidation of the variations of microstructure and mechanical properties of arc-melted refractory high entropy alloys (RHEAs) is important before their widespread practical applications. In this work, the uniformity of the mechanical properties of arc-melted WNbMoTaZr RHEA was investigated based on Weibull statistics under varying conditions. The results indicated that despite the significant variations in microstructure with three-parameter Weibull modulus (m3p) of about 1.5, the Vickers hardness demonstrated better uniformity with improved m3p of about 3.5. The compressive properties exhibited relatively-high uniformity under various test conditions, especially the yield strength (m3p = 8.7) and fracture strength (m3p = 8.5). The high uniformity of the mechanical properties was mainly attributed to the solid solution strengthening mechanisms. For different loading conditions, a superior uniformity of compressive properties of arc-melted RHEAs was obtained at a higher strain rate, while the compressive properties displayed an independence on the sample aspect ratio. Compared with conventional structural materials, the arc-melted WNbMoTaZr RHEA demonstrated better high uniformity and larger critical failure values. © 2024 Elsevier Ltd",10.1016/j.intermet.2024.108213
https://www.scopus.com/inward/record.uri?eid=2-s2.0-85206797725&doi=10.1080%2f00084433.2024.2415254&partnerID=40&md5=ffcd31a9406003dd5fe15720971cf07a,"Refractory high-entropy alloys (RHEAs) are widely used in aerospace engine, gas turbine high-temperature components, capacitors and catalysis. The study presents a combined process for preparing ZrHfNbTa series RHEAs. HEAs powders were prepared from metal oxide by molten salt electro-deoxidation process, and the bulk HEAs were prepared by vacuum hot-pressing sintering process. The study aimed to explore the alloying mechanism of mixed metal oxide in molten salt electro-deoxidation process to optimise the properties. The hardness and wear resistance of the bulk alloy were tested. The test results show that the hardness of ZrHfNbTa and VZrHfNbTa bulk RHEAs prepared by this process is 1251 and 1603 HV. According to the friction surface characterisation of bulk alloy, VZrHfNbTa HEA has better wear resistance than ZrHfNbTa. Based on the first-principle calculation results, the doping of V element produces a strong hybridisation of electron orbitals in RHEAs, which can effectively improve the mechanical properties of RHEAs. © 2024 Canadian Institute of Mining, Metallurgy and Petroleum.",10.1080/00084433.2024.2415254
https://www.scopus.com/inward/record.uri?eid=2-s2.0-85178632867&doi=10.1016%2fj.commatsci.2023.112680&partnerID=40&md5=aa8df218f87ab85df6c8acd9d1165779,"In this study, we develop an understanding of the effect of high stacking fault elements in the γ-surfaces and twinnability of NbMoTaW refractory High Entropy Alloy (HEA) using first-principles density functional theory calculations. γ-surfaces developed low energy pathways leading to asymmetries by controlling the concentration of high stacking fault energy elements in the HEA. This effect was correlated to the strength of specific solid-state pair interactions using the projected crystal orbital Hamilton population analysis, and they were found to be weak except for W-Mo and W-Ta. Since the interactions involving Tungsten are stronger than the other interactions, stacking fault and twin formation are less likely to happen near tungsten-rich portions of the alloy. This suggests the formation of tungsten-deficient twin boundaries in NbMoTaW which will further improve the ductility of the system. Stable twin fault energy as low as 522 mJ/m2 is reported for the equimolar random atomic configurations of the HEA system. The ratio between twin boundary migration energy and the difference in unstable stacking fault energies ([Formula presented]) was found to be as low as 0.13 suggesting deformation twinning can happen in the HEA system. Vibrational analysis of the alloy system has indicated that tungsten and tantalum contribute to the acoustic phonon frequencies of the HEA. Fundamental insights from this study will help in engineering high entropy alloys with high strength and ductility. © 2023 Elsevier B.V.",10.1016/j.commatsci.2023.112680
https://www.scopus.com/inward/record.uri?eid=2-s2.0-85183205973&doi=10.1016%2fj.matchar.2024.113679&partnerID=40&md5=901f3ed4c27665568a019601e3fdb604,"In this study, a novel HfMoNbTaTi refractory high entropy alloy was designed by empirical calculations and CALculation of PHAse Diagram (CALPHAD) method by using ThermoCalc software. Directed energy deposition (DED) based additive manufacturing process was used to produce the alloy. After the process parameter determination studies using single-track productions, cuboids were produced. The microstructural investigations showed that while the central region of cuboids has large grains, the outer region has a dendritic structure with some unmolten Mo powders. Although columnar grain formation, which is the general characteristic of directional solidification, was observed at some points, irregularly shaped grains were dominant in the structure. Moreover, there were micron to nano-sized Hf-Ti-O particles inside the grains and especially around the grain boundaries. X-ray diffraction (XRD) and transmission electron microscopy (TEM) analyses confirmed the formation of disordered body-centered cubic (BCC) Hf5Mo15Nb35Ta25Ti20 alloy with ∼6 vol% of Hf-Ti-O particles. Electron backscatter diffraction (EBSD) analyses indicated that there is a slight texture in the building direction along 〈111〉. In order to determine the stability of these alloys, ex-situ heat treatments coupled with XRD studies were conducted. As opposed to CALPHAD calculations it was not observed any HCP phase formation. Compression test results showed that Hf5Mo15Nb35Ta25Ti20 alloys have high strength (σy = ∼1300 MPa) and high compressive ductility with good strain-hardening ability. Theoretical calculations revealed that the strength of the alloy mainly originated from solid solution strengthening. © 2024 Elsevier Inc.",10.1016/j.matchar.2024.113679
