Repository: ErAgOn-AmAnSiRoHi/HEA_QA

<h1>Quick Info</h1>

> **Scopus_Abstracts_Dataset.csv** : This is the dataset downloaded from Elsevier Scopus. It contains three fields, namely Link, Abstract and DOI.
>   
> **NER_Extracted.json** : This is the extracted dataset from *Scopus_Abstracts_Dataset.csv* using FSP (Few Shot Prompting) tuned GPT.
>   
> **HEA_QA_DATASET.json** : This is the QA_Pairs generated from *NER_Extracted.json* and converted to SQuAD Format Dataset which is used to finetune our inference LLMs.

File: Datasets/Scopus_Abstracts_Dataset.csv (part 14 of 21)
Link,Abstract,DOI
https://www.scopus.com/inward/record.uri?eid=2-s2.0-85181974771&doi=10.1016%2fj.commatsci.2023.112765&partnerID=40&md5=66f25be2a274c00900e2201309c5fbb6,"Self-interstitial atoms (SIA) are generated in collision cascades during high-energy particle irradiation of crystalline materials. In pure metals, SIA generally adopt split configurations and display fast mobilities along one-dimensional trajectories. This differentiates them from vacancies, which move in confined three-dimensional paths. This asymmetry is one of the pillars of irradiation damage theories that have been successful in explaining a number features of the irradiation response of pure metals and dilute alloys. However, in complex concentrated alloys consisting of several metallic elements in equal or near equal proportions, lattice distortions associated with compositional fluctuations change the potential energy landscape on atomic scales, leading to SIA structures not seen in their pure metal counterparts. In this paper, we use atomistic simulations to study the properties of self-interstitial atoms in the quaternary equiatomic Nb–Mo–Ta–W refractory alloy. Chemically, these SIA defects adopt a variety of structures involving all pairs of atoms. We find the 〈111〉 orientation to be the most common among all split configurations, but we also observe – surprisingly – a relatively high occurrence of octahedral SIA. In terms of their diffusivities, we find two clearly distinguished regimes below and above 600 K, where the SIA diffusion changes dimensionality from 1D to 3D. We calculate the migration energies and diffusion pre-factors in both regions, from which we extract the translational and rotational components of the defect migration. We find values of 0.25 eV and pre-factors of ∼10−11 m2 s−1 in the low temperature regime, and 0.57 eV and ∼10−8 m2 s−1 in the high temperature one. From this, we estimate a rotational energy barrier of 0.37 eV. © 2024 The Author(s)",10.1016/j.commatsci.2023.112765
https://www.scopus.com/inward/record.uri?eid=2-s2.0-85198548667&doi=10.1007%2fs12598-024-02910-7&partnerID=40&md5=dcaeaae9afb495ef9337dbd2e66d5eff,"The equimolar NbZrTi medium-entropy alloy (MEA) has attracted attention due to its excellent comprehensive mechanical properties. In this study, the designed body-centered cubic NbZrTiAl4 (atomic percent, at%) MEA by Al addition, having a superplastic extensibility of ~ 5000% under cold rolling, enables directly fabricated ultrathin foils with a thickness down to ~ 0.2 mm without any treatments. Particularly, the annealed NbZrTiAl4 MEA foils, containing a coherent nanoscale B2, exhibit an ultrahigh yield strength of up to ~ 1130 MPa, which even surpasses the bulk counterpart, while maintaining a good fracture elongation of up to ~ 14%. The Al addition induced a stronger solid solution strengthening and fine-grain strengthening in the foils. Complex dislocation interactions and dislocation–B2 interactions promoted a dynamical formation of dislocation bands, which yielded work-hardening ability and tensile ductility. These findings provide a novel strategy for the design of ultrathin refractory medium-entropy foils to break through their performance limits at ultrahigh temperatures and guide the design of high-performance lightweight foils for structural applications. Graphical abstract: (Figure presented.) © Youke Publishing Co.,Ltd 2024.",10.1007/s12598-024-02910-7
https://www.scopus.com/inward/record.uri?eid=2-s2.0-85181588077&doi=10.1016%2fj.surfcoat.2023.130346&partnerID=40&md5=ff175b478283e26cd5d9a60960966a95,"The excellent strength and hardness obtained from the customized phase compositions provide vast spaces for surface protection application of refractory high entropy alloy (RHEA) coatings in titanium alloys. However, the introduction of high-strength brittle phase in RHEA coatings commonly increases the cracking tendency and affects their service life. In this work, we propose a design strategy to enhance the mechanical properties of RHEA coatings by introducing an extremely stable high strength boride combined with a ductile phase. Experimentally, LaB6/NbNiTaTi RHEA coatings mainly consist of BCC phase, in-situ TaB phase and NiTi/IM eutectic phase. TaB phase with high-density (110) nanotwins inside presents needle-like morphology with the long side axis parallel to the [001] direction. Excessive needle-like TaB phase is fully fused and fractured due to its preferential growth along a specific direction. The fracture surface analysis shows that BCC phase bears the main deformation, NiTi phase can relieve stress concentration at the boundary while bearing a small amount of deformation. By contrast, the low-density dislocation distribution and the low energy extended dislocation structure in TaB phase exhibit the phase stability. In addition, the amorphous islands are formed near the high-deformation regions when the defect concentration reaches the critical value. © 2023 Elsevier B.V.",10.1016/j.surfcoat.2023.130346
https://www.scopus.com/inward/record.uri?eid=2-s2.0-85207479420&doi=10.1080%2f00295450.2024.2411791&partnerID=40&md5=a911e3dcd0c6ec6bf1f7e5b3e88ad2d9,"This study explores the development and characterization of 18 novel ZrWNb[(X)(Y)] (where XY are Hf, Ta, Mo, V, Ti) refractory high entropy alloys (RHEAs) designed to enhance mechanical robustness, thermodynamic stability, and radiation shielding effectiveness. Through a rigorous analysis, we evaluated the elastic modulus, entropy, and enthalpy of mixing, atomic size difference, valence electron concentration, and the omega parameter to understand the alloys’ phase behavior and structural integrity. Our findings revealed a broad range of elastic modulus values, indicating diverse mechanical adaptability suitable for high-stress applications. The thermodynamic assessment highlighted several RHEAs with favorable phase stability, particularly ZrWNbTaHf and ZrWNbTiTaHf, which are poised for high-performance usage due to their balanced mixing entropy and enthalpy. This study also benchmarks the RHEAs against conventional alloys, with sample R1 exhibiting the lowest fast neutron effective removal cross section, underscoring its superior neutron shielding capabilities. Additionally, R1 demonstrated exceptional photon attenuation, as evidenced by its competitive half-value layer performance across an extensive energy spectrum. Collectively, these results position R1 as a standout candidate, offering a significant advancement in materials science for applications demanding stringent radiation shielding, such as in nuclear reactor environments and space exploration. © 2024 American Nuclear Society.",10.1080/00295450.2024.2411791
https://www.scopus.com/inward/record.uri?eid=2-s2.0-85184142423&doi=10.1088%2f1742-6596%2f2691%2f1%2f012071&partnerID=40&md5=35d7e7a6429ccdf178a4468eb4a78d98,"In this study, seven refractory high-entropy alloys of Al x (Nb3TaTi3Zr)100-x (x = 0, 5, 10, 15, 20, 25, 30) were synthesized by vacuum arc melting and characterized by various techniques, including XRD, SEM, EDS, compression tests at both 1200 °C and room temperature, as well as hardness tests. The analysis revealed that the alloys exhibit a single BCC structure when the Al content is between 0 and 15%, while the B2 phase appears at 20% and a mixed structure of BCC + B2 + σ phase at 30%. As the Al content increases, the hardness, stiffness, and room temperature yield strength of the alloy increases, while the plasticity decreases. Notably, the alloy with 25% Al content displayed the highest yield strength of 1400 MPa and Young's modulus of 75.94 GPa at room temperature. Moreover, the hardness of the seven alloys increased from 247 HV to 490 HV with Al content from 0 to 30%. Furthermore, the alloy containing 30% Al exhibited a notable elevated-temperature yield strength of 143 MPa at 1200 °C. © Published under licence by IOP Publishing Ltd.",10.1088/1742-6596/2691/1/012071
https://www.scopus.com/inward/record.uri?eid=2-s2.0-85184839828&doi=10.1016%2fj.matdes.2024.112726&partnerID=40&md5=f09a5152f16f5ac92a6d933e946830b9,"Refractory alloys can be difficult to fabricate by laser-based manufacturing methods due to their high melting temperatures, high interstitial solubility, and propensity for low temperature brittleness. Laser-based processes, such as welding and additive manufacturing (AM), yield similar populations of defects, including microsegregation and solidification and solid-state cracking. Given the extreme challenges and cost associated with the production of refractory powders, this research aimed to develop a rapid screening methodology that combines predictive defect formation metrics with single track melting experiments. A flexible single laser track melting platform was designed to perform screening experiments on conventional and multi-principal element refractory alloys across a wide range of laser energy inputs. The platform was employed to investigate laser melting on solid substrates, or on a substrate with a single layer of powder feedstock, and is demonstrated with the highly fabricable Nb-base alloy C103. Preliminary investigations are performed on refractory multi-principal element alloys in the Hf-Mo-Nb-Ta-Ti family, and significant differences in cracking resistance and solidification morphology are observed. Implications for future alloy design and processing strategies for defect-resistant refractory alloys for AM are discussed. © 2024 The Author(s)",10.1016/j.matdes.2024.112726
https://www.scopus.com/inward/record.uri?eid=2-s2.0-85171665183&doi=10.1016%2fj.ijmecsci.2023.108753&partnerID=40&md5=b5c53e1e8c66a25e45711a0ee7cab493,"Dislocation activities play an important role in the deformation and failure of refractory high-entropy alloys (RHEAs). However, the impact of chemical short-range ordering (SRO) on dislocation activities at a crack tip in RHEAs remains unclear. Here, we investigate the effect of SRO on the dislocation nucleation, propagation, and reaction at a crack tip in a body-centered-cubic (BCC) MoTaTiWZr RHEA, using a combination of molecular dynamic simulations and Monte Carlo methods. Our results indicate that this RHEA is energetically favorable to form SRO, developing a pseudo-composite microstructure with low-energy clusters (LECs), medium-energy clusters (MECs), and high-energy clusters (HECs). The HECs at the crack tip are favorable sites for dislocation nucleation whereas the MECs surrounding the HECs function as a strong matrix to stabilize the weak HECs. At elevated temperatures, the HECs near the crack tip transform to severely distorted BCC and disordered structures, which can cause the breakup, absorption, and annihilation of emitted dislocations and nucleation of new dislocations. Our work reveals the interesting role of SRO in altering the dislocation activities at the crack tip of RHEAs and suggests alternative routes for designing superior RHEAs at both room and elevated temperatures. © 2023 Elsevier Ltd",10.1016/j.ijmecsci.2023.108753
https://www.scopus.com/inward/record.uri?eid=2-s2.0-85183472130&doi=10.1016%2fj.matchar.2024.113678&partnerID=40&md5=eddef02ba15400cb991151a785047a2b,"High entropy alloys (HEAs) have been developed for many applications and recognized for their superior strength, ductility, and corrosion resistance, attracting the attention for biomedical applications. This study aims to evaluate the effect of aging treatment at distinct temperatures on the phase composition, microstructure, and selected mechanical properties of non-equiatomic TiZrNbTaMo and TiZrMoNbTaMn HEAs for potential use as biomedical implants. The TiZrNbTaMn sample exhibited a single BCC phase, while the TiZrNbTaMo a major BCC and minor HCP phases. The microstructure of the TiZrNbTaMo sample was composed of BCC grains with some acicular precipitations of the HCP phase in the grain boundaries, having the aging temperature acted in the grain growth and secondary phase precipitation. Contrarily, the TiZrNbTaMn sample exhibited larger BCC grains permeated with a minor amount of acicular structures, which were entirely decomposed with the aging treatments. The semi-quantitative chemical analysis indicated that the phase composition was a result of elemental chemical segregation, having the refractory metals (Mo, Ta, and Nb) preferentially located in the inner region of the grains, while the other ones (Ti, Zr, and Mn) in the grain boundary. The aging treatment acted in the phase precipitation/dissolution oppositely on the samples through the atomic diffusion mechanism induced by the temperature. The elastic modulus and Vickers microhardness were sensitive to the chemical and phase composition of the samples, having the TiZrNbTaMo aged at 773 K achieved better performance than the commercial Ti-6Al-4 V alloy for use as biomedical implants. © 2023",10.1016/j.matchar.2024.113678
https://www.scopus.com/inward/record.uri?eid=2-s2.0-85185554842&doi=10.1016%2fj.jmrt.2024.02.035&partnerID=40&md5=9fa14a3186168f776d6ec80a82c1c536,"The realization of brazing between the TiZrTaHfNb refractory high-entropy alloy (RHEA) and zirconia (ZrO2) ceramic is of great importance in expanding the application of metal-ceramic composite parts. In this study, reliable brazed joints were achieved using a Ti–28Ni eutectic filler. The typical interfacial microstructure and the effect of brazing temperature on the microstructure and mechanical properties were thoroughly discussed. The results indicated the formation of complex oxides on the ZrO2 ceramic side, including Ti2O, Ni2Ti4O and (Hf, Ta, Zr)O2. Additionally, the RHEA substrate near the brazing seam underwent a transformation from a single BCC phase to double BCC phases, which included a TaNb-rich BCC-1 phase and a Zr-rich BCC-2 phase. The formation of the double BCC phases was caused by the spinodal decomposition. As the brazing temperature rose, the thickness of the oxides layer slightly increased and the double BCC phases formed from the beginning and progressively coarsened. The maximum room shear strength was 124.1 MPa when the joint was obtained at 1040 °C for 10 min. The alternating distribution interlocking structure between MO2 whiskers and Ni2Ti4O by in-situ reaction played a vital role in enhancing the interface strength. © 2024",10.1016/j.jmrt.2024.02.035
https://www.scopus.com/inward/record.uri?eid=2-s2.0-85185521179&doi=10.1016%2fj.actamat.2024.119729&partnerID=40&md5=4cf0b35345042b9d84a7591c3dbbdbce,"Patterned metal systems to periodically modulated nanomultilayered architectures, with crystalline and/or amorphous states, has acted as an effective strategy for tuning desirable mechanical properties. While the spontaneous assembly offers an effective and promising path for constructing nanomultilayers, in high-entropy alloys (HEA) how to trigger such a barrier-free route still faces challenges. In this paper, the enthalpy-difference-guided strategy, incorporating Pt, was employed to induce spinodal decomposition for the barrier-free nanomultilayer structure in refractory HEA systems. Aiming at exploring the elastic and chemical interactions, three HEA films with different degrees of size mismatch δ (Zr-Nb-Ta-Mo-W, Zr-Hf-Nb-Ta-Mo, Zr-Hf-Nb-Cr-Mo systems) were fabricated as model systems. Contributed by differences in ΔHmix and δ, in each HEA film, certain-content Pt can trigger both spinodal decomposition and amorphization behavior, which lead to the barrier-free Pt-rich/Pt-lean nanomultilayers with different topological combinations: crystalline/crystalline and amorphous/amorphous. Compared to model HEAs, such barrier-free nanomultilayers can significantly improve the nanoindentation hardness. In HEA systems, tuning ΔHmix and δ simultaneously can assist the further understanding of the structural arrangements and the progress on the barrier-free nanomultilayered configuration for superior mechanical properties. © 2024 Acta Materialia Inc.",10.1016/j.actamat.2024.119729
https://www.scopus.com/inward/record.uri?eid=2-s2.0-85183455988&doi=10.1016%2fj.ijrmhm.2024.106563&partnerID=40&md5=30bb2e55a5523499d8d9aa6ed8f4d05d,"Micro arc oxidation (MAO) coatings were in situ prefabricated on refractory high entropy alloys (RHEAs). We systematically studied the evolution of the surface and cross-sectional morphologies and composition of the MAO ceramic coatings on AlTiCrVZr substrate with oxidation time. It was found that the surface elements in AlTiCrVZr exhibit competitive oxidation behavior during the MAO process. The inner layer of the MAO ceramic coating was mainly composed of ceramic oxides of the substrate elements, and the outer layer primarily consisted of ceramic oxides formed by the solute ions. Finally, we propose a growth model of the ceramic oxide coatings based on the formation mechanism of the MAO ceramic coating and the physical and chemical properties of the ceramic oxides formed by the principal elements in the RHEAs. © 2024 Elsevier Ltd",10.1016/j.ijrmhm.2024.106563
https://www.scopus.com/inward/record.uri?eid=2-s2.0-85195489074&doi=10.55766%2fsujst-2024-02-e01595&partnerID=40&md5=49b1a2d5c2cb27b60ad3b5d666d102e2,"In this work, the γ-ray and thermal neutron shielding properties of high entropy alloys in formula Wx(TaVZr)100-x, where (x = 5, 10, 15, 20 and 25%wt) have been studied. The mass attenuation coefficients (μm) for γ-ray of these high entropy alloys have been obtained at energy range 59.6-1332 keV using Phy-X software and FLUKA Monte Carlo code simulation. The obtained results are found to be in good agreement. The W25 for high entropy alloys sample showed the highest μm value and the lowest HVL, MFP and transmission factor compared with the other ones in these high entropy alloys samples. As for the case of thermal neutron shielding properties, the FLUKA Monte Carlo code was used for simulated. It was found that W5 high entropy alloy sample shown the highest mass attenuation coefficients (μm) value. These results indicated that the high entropy alloys sample, with high W content possesses excellent γ-ray shielding properties, while alloys with low W content possesses superb thermal neutron shielding. © (2024) Suranaree University of Technology. All rights reserved.",10.55766/sujst-2024-02-e01595
https://www.scopus.com/inward/record.uri?eid=2-s2.0-85186537057&doi=10.1016%2fj.commatsci.2024.112886&partnerID=40&md5=e065a783366dc7b65b656a966186fe17,"High Entropy Alloys (HEAs) have attracted much interest over the past 20 years because of their remarkable mechanical properties. Recent works on BCC refractory HEAs have demonstrated high strength even at extreme temperatures with an unusual mix of strength and ductility. They also show excellent strain-hardening behavior. This study focuses on the VNbTaTiZr alloy, which stands out for its favorable qualities including relatively low density, impressive yield strength, and ductility at room temperature. To better understand the atomic behavior and microstructural features inherent to this alloy, a Modified Embedded Atom Method (MEAM) potential is developed, based on first-principles computations. Through accurate modeling of lattice constants, elastic constants, and formation enthalpies, a hybrid Molecular Dynamics/Monte Carlo (MD/MC) simulation of an equimolar VNbTaTiZr refractory HEA was performed to explore the role of local chemical compositions to its mechanical response. The current MEAM potential aligns closely with recent experimental work, validating its effectiveness. Adding Zr to the VNbTaTi alloy induces more lattice distortion, matching recent experimental observations. The potential also predicts that for RHEAs, deformation behavior is dominated by edge dislocations, unlike in pure BCC elements where screw dislocations prevail. Overall, this potential will be useful for unraveling the intricate atomic-level processes that give this alloy its remarkable mechanical performance. © 2024 Elsevier B.V.",10.1016/j.commatsci.2024.112886
https://www.scopus.com/inward/record.uri?eid=2-s2.0-85182518006&doi=10.1016%2fj.ijplas.2023.103867&partnerID=40&md5=3578c835f2f2637cb0dbfc00ee2237aa,"HfNbTaTiZr refractory high entropy alloy has emerged as a prospective structural material suitable for high-temperature applications owing to its remarkable combination of high strength, good tensile ductility and excellent high-temperature properties. However, the insufficient understanding of the mechanical responses of this refractory high entropy alloy has hindered the improvement of performance in alloy design and potential for engineering applications. Therefore, the orientation-dependent tensile behaviors of HfNbTaTiZr refractory high entropy alloy are investigated from nanoscale using molecular dynamics simulations. The simulation results show that the mechanical responses under uniaxial tension are strongly correlated to the crystallographic orientation with respect to the loading direction, and the highest Young's modulus and yield strength are achieved along [111] direction. In addition, the deformation twinning and phase transformations are charactered. The tensile behavior oriented along [001] direction is dominated by the BCC-FCC phase transformation, while that oriented along [110] or [111] direction by the BCC-HCP phase transformation. The results reveal the critical role of tensile direction in generating specific crystalline microstructures under high-strain-rate loading conditions, which can enlighten new design strategy in engineering refractory high entropy alloys with specific orientations for extreme environments. © 2023 Elsevier Ltd",10.1016/j.ijplas.2023.103867
https://www.scopus.com/inward/record.uri?eid=2-s2.0-85186068120&doi=10.1093%2fnsr%2fnwae026&partnerID=40&md5=6507c09b80a0ad7ca218afe93ef2a5fb,"Solid solutions are ubiquitous in metals and alloys. Local chemical ordering (LCO) is a fundamental sub-nano/nanoscale process that occurs in many solid solutions and can be used as a microstructure to optimize strength and ductility. However, the formation of LCO has not been fully elucidated, let alone how to provide efficient routes for designing LCO to achieve synergistic effects on both superb strength and ductility. Herein, we propose the formation and control of LCO in negative enthalpy alloys. With engineering negative enthalpy in solid solutions, genetic LCO components are formed in negative enthalpy refractory high-entropy alloys (RHEAs). In contrast to conventional ‘trial-and-error’ approaches, the control of LCO by using engineering negative enthalpy in RHEAs is instructive and results in superior strength (1160 MPa) and uniform ductility (24.5%) under tension at ambient temperature, which are among the best reported so far. LCO can promote dislocation cross-slip, enhancing the interaction between dislocations and their accumulation at large tensile strains; sustainable strain hardening can thereby be attained to ensure high ductility of the alloy. This work paves the way for new research fields on negative enthalpy solid solutions and alloys for the synergy of strength and ductility as well as new functions. © The Author(s) 2024.",10.1093/nsr/nwae026
https://www.scopus.com/inward/record.uri?eid=2-s2.0-85169502369&doi=10.1016%2fj.jmst.2023.03.048&partnerID=40&md5=5acf85a96799d317f3d115b8c8ed929e,"A novel low-activation Ti1.5ZrV0.5Ta0.5 refractory high-entropy alloy (RHEA) was designed as a potential candidate for nuclear reactor application. At room temperature, it had an elongation of 8.4% and a yield strength of 1096 MPa. The phase evolution of this alloy and its effect on properties was investigated. At 400 °C, the solid solution bcc1 transformed into the fcc phase and bcc2 phase, and the ω phase and α phase also appeared. At 600 °C, the ω phase and α phase disappeared, and the microstructure of the alloy was composed of the fcc phase and bcc2 phase. When the temperature was up to 1200 °C, the fcc phase and bcc2 phase re-transformed into solid solution bcc1 phase. The precipitation of ω phase and α phase caused a sharp increase in strength and a decrease in plasticity. Meanwhile, the appearance of the fcc phase led to a simultaneous decrease in strength and ductility, due to larger stress concentrations at the fcc/bcc interface. Besides, the formation mechanism of each phase in the alloy was discussed in detail. © 2023",10.1016/j.jmst.2023.03.048
https://www.scopus.com/inward/record.uri?eid=2-s2.0-85188801026&doi=10.3390%2fhydrogen5010008&partnerID=40&md5=cfb6e94a93f36368fb05c0a8ab180ff9,"High-entropy alloys (HEAs) are a promising class of materials that can grant remarkable functional performances for a large range of applications due to their highly tunable composition. Among these applications, recently, bcc HEAs capable of forming fcc hydrides have been proposed as high-capacity hydrogen storage materials with improved thermodynamics compared to classical metal hydrides. In this context, a single-phase bcc (TiVNb)0.90Cr0.05Mn0.05 HEA was prepared by arc melting to evaluate the effect of combined Cr/Mn addition in the ternary TiVNb. A thermodynamic destabilization of the fcc hydride phase was found in the HEA compared to the initial TiVNb. In situ neutron and synchrotron X-ray diffraction experiments put forward a fcc → bcc phase transition of the metallic subnetwork in the temperature range of 260–350 °C, whereas the H/D subnetwork underwent an order → disorder transition at 180 °C. The absorption/desorption cycling demonstrated very fast absorption kinetics at room temperature in less than 1 min with a remarkable total capacity (2.8 wt.%) without phase segregation. Therefore, the design strategy consisting of small additions of non-hydride-forming elements into refractory HEAs allows for materials with promising properties for solid-state hydrogen storage to be obtained. © 2024 by the authors.",10.3390/hydrogen5010008
https://www.scopus.com/inward/record.uri?eid=2-s2.0-85174948672&doi=10.1002%2fadem.202301425&partnerID=40&md5=9f486beb2afe4fd201b2f2649c5b4efc,"Refractory high-entropy alloys (RHEAs) are a new class of metallic alloys which have been extensively studied in the past decade due to their excellent high-temperature performances. However, the design of new lightweight and ductile RHEAs is a challenging task, since an extensive exploration of the immense compositional space of multicomponent systems is practically impossible. Aiming to reduce the experimental effort, several research groups have proposed different predictive criteria to design new high-performing HEAs. Nevertheless, the criteria proposed so far are often based on a limited amount of data and, generally, do not differentiate between refractory and nonrefractory HEAs. To overcome these limitations, herein, a comprehensive database of properties of 265 RHEAs reported in the open literature from 2010 to 2022 is developed. Such a database is used to assess the validity of predictive empirical criteria and new guidelines for the prediction of solid solution stability in RHEAs are proposed. © 2023 The Authors. Advanced Engineering Materials published by Wiley-VCH GmbH.",10.1002/adem.202301425
https://www.scopus.com/inward/record.uri?eid=2-s2.0-85187121674&doi=10.1016%2fj.commatsci.2024.112917&partnerID=40&md5=678d20ef340081f93df79a67321abfa6,"The current study presents the application of both computational and experimental techniques in the quest for novel single-phase BCC refractory high entropy alloys (RHEAs) with high liquidus temperature and phase stability. The phases of RHEAs are predicted using different machine learning (ML) algorithms such as Logistic Regression (LR), Gradient Boosting (GB), Support Vector Machine (SVM), Decision Tree (DT), K- Nearest Neighbor (KNN), Random Forest (RF), and Artificial Neural Network (ANN). Latin hyper-cube technique is used to extract 489 datasets consisting of 243 single-phase BCC solid solution (SS) and 246 non-single-phase RHEAs & then multiple machine learning methods are used to train datasets. With high F1 score of 0.93, training accuracy of 99.4% and a test accuracy of 93.88%, the phase prediction is done effectively by RF algorithm which distinguishes between single-phase BCC solid solution phase and non-single-phases (SS+Intermetallics) RHEAs. Subsequently the three predicted RHEAs with BCC structure such as Mo-Nb-Ti-V-W (Tm = 2916 K), Mo-Nb-Ti-Ta-W (Tm = 2909 K), Mo-Nb-Ti-V-Ta-W (Tm = 2780 K) are compared with thermodynamic simulation method. Finally, the designed three RHEAs are synthesized experimentally, and the formation of BCC structure is confirmed. © 2024 Elsevier B.V.",10.1016/j.commatsci.2024.112917
https://www.scopus.com/inward/record.uri?eid=2-s2.0-85185406139&doi=10.1016%2fj.intermet.2024.108229&partnerID=40&md5=1fbe0b745d8ef538526637e7a680ac14,"Lightweight refractory high-entropy alloy coatings (RHEAcs) of NbxMo0.5Ti1.5Ta0.2Cr (where x = 1, 1.3, 1.5, and 2) were fabricated on the surface of 316L stainless steel using pre-placed powder laser cladding (LC) technology. A comprehensive study was conducted to elucidate the effect of Nb content on the microstructure, microhardness and wear resistance of NbxMo0.5Ti1.5Ta0.2Cr RHEAcs before and after annealing at 900 °C for 10 h. The results show that the grains are gradually refined with the increase of Nb content. The coating consists mainly of a body-centered cubic (BCC) solid solution, C15-Laves phase, and a small amount of hexagonal close-packed (HCP) solid solution containing Ti. The microhardness of RHEAcs is significantly higher compared to the base material. Notably, at Nb1.3, due to the possibility of dislocation, the microhardness reaches a peak of 1066.5 HV, which is about 7.11 times higher than that of the base material. On the contrary, at Nb2, the microhardness is at its lowest point, averaging 709.31 HV, but 4.72 times that of the base material. After annealing, an increase in microhardness is observed at all Nb concentrations, up to 31.2% at Nb2. Before annealing, the wear resistance of RHEAcs was slightly better than that of 316L stainless steel at different Nb contents. However, after annealing, the coefficient of friction (COF) and wear rate of the coatings are lower than those of annealed 316L stainless steel, highlighting their excellent wear resistance. It is noteworthy that the loss of wear properties after annealing at Nb1 is at a minimum, obtaining the most balanced wear resistance before and after annealing. The enhanced wear resistance after annealing can be attributed to the presence of ultra-fine grain oxide friction layers, mainly composed of TiO2 and Ta2O5. The main mode of wear is oxidative wear, with a small amount of wear from abrasive wear. © 2024 Elsevier Ltd",10.1016/j.intermet.2024.108229
https://www.scopus.com/inward/record.uri?eid=2-s2.0-85202798950&doi=10.1088%2f1742-6596%2f2821%2f1%2f012010&partnerID=40&md5=d5d12a51f08591e5e2a1fa286740f25d,"High entropy alloys (HEAs) have unique mechanical and electrochemical properties in various of fields. Laser powder bed fusion (LPBF) is a prominent additive manufacturing process. It uses thermal energy to bind powder materials together to build plastic or metal parts. The technology has a remarkable effect on improving the corrosion resistance and wear resistance of the agitating blade coatings. However, the traditional gas atomization method (GA) often produce alloy powder (containing refractory element, such as Nb, W) with uneven composition, affecting the quality and performance of specimens. That is why innovative or opposite classical production powder methods are in demand for LPBF. It is worth noting the mechanical alloying - high temperature remelting spheroidization dual process (DP) method could overcome the limitation of high temperature alloying of HEA containing refractory elements and realizes solid alloying of insoluble elements. In this paper, high entropy alloy Al2FeCrMnTix (x=0.25,0.5,0.75,1) is designed by means of composition control. The experimental results show that Al2FeCrMnTix is a single phase solid solution BCC structure. With the increase of Ti content, the corrosion resistance of Al2FeCrMnTix HEA coatings were enhanced at a certain range in simulated saturated brine solution. When Ti=0.75, the self-corrosion voltage is -0.179V and the self-corrosion current is 5.764×10-6 mA·cm-2. All coatings offer better corrosion resistance than 316L stainless steel substrates. Particularly, the Al2FeCrMnTix HEA coating can greatly improve the microhardness and wear resistance of the material surface. The average microhardness value of HEA coating reaches up to the maximum (726 HV0.2) when Ti=1, which is about 3.6 times that of the base matrix (316L). These findings have clear implications for coatings used to protect surfaces. Overall, It is clear that Ti0.75 represents lower volume wear rates and smoother wear surfaces, demonstrating better corrosion and wear resistance compared to other coatings. © Published under licence by IOP Publishing Ltd.",10.1088/1742-6596/2821/1/012010
https://www.scopus.com/inward/record.uri?eid=2-s2.0-85195966559&doi=10.21741%2f9781644903131-29&partnerID=40&md5=dbfc9575ebddd3e50cbe3c0424d287fd,"A mixture of Ti, V, Nb and Ta elemental powders was used to print an equimolar Refractory High Entropy Alloy NbTaTiV. Single beads and wall structures were printed on Ti6Al-4V substrates. The samples were then cut to analyze their cross-section and composition. The samples present a large proportion of non-melted Ta particles, due to the low max power of the used laser (500W) and of the high melting-point of Ta. It was found that using a two-step deposition process (deposition, followed by a powder-less re-melting pass) could allow to homogenize the samples and melt said Ta particles. Moreover, the authors report difficulty to control the composition of the samples due to the very different physical properties of the different elements composing the alloy, with a preferential deposition of Ta. © 2024, Association of American Publishers. All rights reserved.",10.21741/9781644903131-29
https://www.scopus.com/inward/record.uri?eid=2-s2.0-85178657295&doi=10.1016%2fj.cap.2023.11.011&partnerID=40&md5=dcd351928b1fd7406871ea2b3f6069d8,"Refractory-High entropy alloys (RHEAs) are known for their exceptional mechanical and radiation-resistant properties, making them promising materials for use in nuclear reactors. Their high entropy composition, which consists of multiple elements in roughly equal proportions, can create a stable microstructure that withstands high levels of radiation damage. The objective of this work is to further our comprehension of the unique behavioral, physical, structural, and nuclear radiation attenuation characteristics shown by High-Entropy Alloys (HEA) and Refractory-High entropy alloy (RHEA) materials. Accordingly, two high entropy alloy (HEA) samples through two different compositions were produced. The first composition under consideration is the typical high-entropy alloy (HEA) defined as MnCrFeNiCoMo0.5. The second composition under consideration is a refractory high entropy alloy (RHEA) characterized by the following elemental composition: TiZrNbHfVTa0.1. SEM and EDX analyses were conducted in terms of determining their physical and structural attributes. Next, a133Ba radioisotope together with a HPGe detector were utilized for gamma-ray transmission experiments. Finally, a241Am/Be source and a gas proportional detector were used for neutron absorption experiments for HEA and RHEA samples. The alloy structures displayed a unique degree of uniformity. Throughout the RHEA phase, the incorporation of refractory elements did not provide any discernible adverse impacts on the physical stability. The counting spectrum provided a clear explanation of the gamma ray absorption features shown by the RHEA (R) sample, highlighting its exceptional absorption properties. Regarding the absorption properties of neutrons, it was observed that RHEA had a comparatively reduced amount of absorption. Therefore, it can be concluded that the basic structure of RHEA grants it superior gamma-ray attenuation qualities compared to HEA. It can be concluded that RHEA demonstrates superior applicability as a material in comparison to HEA, especially in situations involving the use of fuel rods, where maintaining of neutron quantity has paramount importance for achieving optimum neutron activation. © 2023 Korean Physical Society",10.1016/j.cap.2023.11.011
https://www.scopus.com/inward/record.uri?eid=2-s2.0-85183313018&doi=10.1007%2fs12613-023-2711-9&partnerID=40&md5=2bfaba8b73f8e05124ae66e6978c2aa9,"W-based WTaVCr refractory high entropy alloys (RHEA) may be novel and promising candidate materials for plasma facing components in the first wall and diverter in fusion reactors. This alloy has been developed by a powder metallurgy process combining mechanical alloying and spark plasma sintering (SPS). The SPSed samples contained two phases, in which the matrix is RHEA with a body-centered cubic structure, while the oxide phase was most likely Ta2VO6 through a combined analysis of X-ray diffraction (XRD), energy-dispersive spectroscopy (EDS), and selected area electron diffraction (SAED). The higher oxygen affinity of Ta and V may explain the preferential formation of their oxide phases based on thermodynamic calculations. Electron backscatter diffraction (EBSD) revealed an average grain size of 6.2 μm. WTaVCr RHEA showed a peak compressive strength of 2997 MPa at room temperature and much higher micro- and nano-hardness than W and other W-based RHEAs in the literature. Their high Rockwell hardness can be retained to at least 1000°C. © 2024, University of Science and Technology Beijing.",10.1007/s12613-023-2711-9
https://www.scopus.com/inward/record.uri?eid=2-s2.0-85180441163&doi=10.1016%2fj.vacuum.2023.112888&partnerID=40&md5=2bf62a41757787c8c5a292b13c422091,"A series of Ti1.5NbVAlx(x = 0.25, 0.5, 0.75 and 1) lightweight refractory medium-entropy alloys was synthesized through vacuum arc-melting, and the effects of Al addition on the phase types, microstructure and properties were investigated. Al0.25 alloy showed a single-phase BCC structure, and the increase in Al content induced a transition from disordered-BCC to ordered-B2, which caused short-range ordered strengthening. The relationship between Al content and ordered B2 was revealed by TEM. The mechanical properties of this alloy system were measured by compression and tensile tests and results indicated that Al0.25 and Al0.5 show excellent tensile strength (800, 857 MPa) even without any microstructural homogenization or optimization, meanwhile, the tensile ductility is 20 and 19 %. TEM observation demonstrates that multiple slip systems are activated in Al0.5 alloy and highly concentrated dislocation bands cross each other to form substructures, which has an important effect on the strength and elongation. Furthermore, the four alloys showed excellent compression plasticity, and the deformation was more than 50 % without fracture. When the Al content increased to 0.75, the maximum compressive yield strength σ0.2 = 1.29 GPa. This work is of great significance for the design of high specific yield strength and good ductility RH/MEAs. © 2023 Elsevier Ltd",10.1016/j.vacuum.2023.112888
