Repository: ErAgOn-AmAnSiRoHi/HEA_QA

<h1>Quick Info</h1>

> **Scopus_Abstracts_Dataset.csv** : This is the dataset downloaded from Elsevier Scopus. It contains three fields, namely Link, Abstract and DOI.
>   
> **NER_Extracted.json** : This is the extracted dataset from *Scopus_Abstracts_Dataset.csv* using FSP (Few Shot Prompting) tuned GPT.
>   
> **HEA_QA_DATASET.json** : This is the QA_Pairs generated from *NER_Extracted.json* and converted to SQuAD Format Dataset which is used to finetune our inference LLMs.

File: Datasets/Scopus_Abstracts_Dataset.csv (part 15 of 21)
Link,Abstract,DOI
https://www.scopus.com/inward/record.uri?eid=2-s2.0-85187236735&doi=10.1016%2fj.mtcomm.2024.108569&partnerID=40&md5=e96feac648713e451686eb696fd1a266,"In present study, refractory AlxTiNbZrMoV (x=0.2, 0.5, 0.9 and 1.2 in molar ratio) high-entropy alloy coatings were prepared by magnetron sputtering technology. The microstructure, mechanical property and lead-bismuth eutectic corrosion resistance of the AlxRHEA coatings were investigated. With the increase of Al content, the coatings maintained the amorphous structure, and no intermediate phase was generated. The hardness and elastic modulus of the AlxRHEA coatings were higher than that of Al-free coating. After the LBE corrosion, formation of surface Fe-oxide layer occurred in the four AlxRHEA coatings. The Al0.5RHEA and Al0.9RHEA coatings exhibited improved corrosion resistance. The results indicate that for HEA, the formation of protective alumina layer can be on the basis of Al enrichment on the coating surface to continue to improve the oxidation resistance. © 2024",10.1016/j.mtcomm.2024.108569
https://www.scopus.com/inward/record.uri?eid=2-s2.0-85183656080&doi=10.1103%2fPhysRevMaterials.8.013608&partnerID=40&md5=20df6183fc24d0f6d801aa4462b747a9,"Dislocation-mediated deformation mechanisms in body-centered-cubic solid solutions are expected to be influenced by spatial fluctuations in screw dislocation core energies. In refractory high-entropy alloys, the formation of chemical short-range order has been demonstrated to decrease the heterogeneity of this energy landscape, narrowing the distribution of dislocation core energies. It is, however, unclear if multicomponent compositionally complex systems display any unique effects or if these results are more generally applicable. To answer this question, this study computationally investigates how system chemistry, compositional complexity, and the presence of various degrees of chemical short-range order affect the distribution of screw dislocation energies in binary and ternary subsystems of the NbMoTaW alloy. We report the calculated averages and variances for the diffuse antiphase boundary energy and the dislocation core energy with various degrees of chemical short-range order. While short-range order negligibly affects the average core energies, their distributions are notably narrowed in some, but not all, systems, primarily depending on chemistry rather than the number of components.  © 2024 American Physical Society.",10.1103/PhysRevMaterials.8.013608
https://www.scopus.com/inward/record.uri?eid=2-s2.0-85189859268&doi=10.26599%2fJAC.2024.9220862&partnerID=40&md5=d6d1e345f1116293a724e75a60fd0195,"CrTaO4 (or Cr0.5Ta0.5O2) has been unexpectedly found to play a decisive role in improving the oxidation resistance of Cr and Ta-containing refractory high-entropy alloys (RHEAs). This rarely encountered complex oxide can effectively prevent the outward diffusion of metal cations from the RHEAs. Moreover, the oxidation kinetics of CrTaO4forming RHEAs is comparable to that of the well-known oxidation resistant Cr2O3- and Al2O3-forming Ni-based superalloys. However, CrTaO4 has been ignored and its mechanical and thermal properties have yet to be studied. To fill this research gap and explore the untapped potential for its applications, here we report for the first time the microstructure, mechanical and thermal properties of CrTaO4 prepared by hot-press sintering of solid-state reaction synthesized powders. Using the HAADF and ABF-STEM techniques, rutile crystal structure was confirmed and short range ordering was directly observed. In addition, segregation of Ta and Cr was identified. Intriguingly, CrTaO4 exhibits elastic/mechanical properties similar to those of yttria stabilized zirconia (YSZ) with Young’s modulus, shear modulus, and bulk modulus of 268, 107, and 181 GPa, respectively, and Vickers hardness, flexural strength, and fracture toughness of 12.2±0.44 GPa, 142±14 MPa, and 1.87±0.074 MPa·m1/2. The analogous elastic/mechanical properties of CrTaO4 to those of YSZ has spurred inquiries to lucrative leverage it as a new thermal barrier material. The measured melting point of CrTaO4 is 2103±20 K. The anisotropic thermal expansion coefficients are αa = (5.68±0.10)×10−6 K−1, αc = (7.81±0.11)×10−6 K−1, with an average thermal expansion coefficient of (6.39±0.11)×10−6 K−1. The room temperature thermal conductivity of CrTaO4 is 1.31 W·m−1·K−1 and declines to 0.66 W·m−1·K−1 at 1473 K, which are lower than most of the currently well-known thermal barrier materials. From the perspective of matched thermal expansion coefficient, CrTaO4 pertains to an eligible thermal barrier material for refractory metals such as Ta, Nb, and RHEAs, and ultrahigh temperature ceramics. As such, this work not only provides fundamental microstructure, elastic/mechanical and thermal properties that are instructive for understanding the protectiveness displayed by CrTaO4 on top of RHEAs but also outreaches its untapped potential as a new thermal barrier material. © The Author(s) 2024.",10.26599/JAC.2024.9220862
https://www.scopus.com/inward/record.uri?eid=2-s2.0-85184747851&doi=10.1016%2fj.addma.2024.104009&partnerID=40&md5=b6e4256919239bf7efc8b78730e9e971,"Refractory high-entropy alloys (RHEA), particularly those with a body-centered cubic lattice structure, are garnering increased interest due to their potential industrial applications. However, their strength-ductility trade-off at room temperature presents a challenge that requires resolution. In this study, we fabricated a ductile Ti42Hf21Nb21V16 RHEA for additive manufacturing using a directed energy deposition (DED) technique, with a focused laser serving as the energy source. The additively manufactured RHEA demonstrated an exceptional strength-ductility synergy, boasting a gigapascal yield strength and a substantial tensile strain until failure (∼22.5%). Compared to its as-cast state, the tensile yield strength increased by 32%, and ductility improved slightly by 2%, suggesting a potential solution to the enduring strength-ductility trade-off dilemma. The enhanced yield strength can be attributed to solidification-enabled interstitial atoms resulting from the low-content nitrogen and oxygen atmosphere applied, while the high ductility is linked to the modified dislocation motion mechanism facilitated by the decomposition of the body-centered cubic matrix. This finding opens up possibilities for in-situ tailoring of microstructure and compositions to achieve superior mechanical performance in alloys through additive manufacturing processes. © 2024 Elsevier B.V.",10.1016/j.addma.2024.104009
https://www.scopus.com/inward/record.uri?eid=2-s2.0-85193777707&doi=10.1515%2fhtmp-2024-0006&partnerID=40&md5=cfcdfb34d992a736a6a5209fdbe9b972,"In the pursuit of advancing turbine blade materials, refractory high-entropy alloys (RHEAs) have emerged as promising candidates, offering superior performance at elevated temperatures compared to conventional superalloys. With the plateauing of melting temperatures in Ni-based superalloys, the demand for innovative material systems capable of substantial performance enhancements in turbines has increased. The expansive compositional space of high-entropy alloys (HEAs) presents a rich yet underexplored realm, particularly concerning the intricate phase equilibria pivotal for alloy stability at high temperatures. This research purpose is to elucidate the phase formation dynamics within the W-Re-Ni-Co-Mo HEA system across varying atomic percentages of each constituent element. Employing two-dimensional mapping methodology for correlating atomic size difference and enthalpy mix parameters, enabling the differentiation between intermetallic (IM) phase and single-phase formations in the non-equimolar W-Re-Ni-Co-Mo system across numerous atomic percentages of each element. Major findings indicate distinct phase formations based on elemental compositions, with elevated nickel and rhenium percentages favouring single-phase solid solution (SPSS) structures, while diminished concentrations yield alternative configurations such as (IM + SPSS). Similarly, variations in tungsten and molybdenum concentrations influence phase stability. The ability to assess phases for diverse atomic percentages of elements in the W-Re-Ni-Co-Mo system will facilitate to analyse HEA systems for high-temperature turbine blades.  © 2024 the author(s), published by De Gruyter.",10.1515/htmp-2024-0006
https://www.scopus.com/inward/record.uri?eid=2-s2.0-85176468203&doi=10.1016%2fj.jmst.2023.07.069&partnerID=40&md5=946e7af9b94f3f1e1d2f913faa0adfe9,"Refractory high-entropy alloys have recently emerged as promising candidates for high-temperature structural applications. However, their performance is compromised by the trade-off required between strength and ductility. Here, a novel W30Ta5(FeNi)65 refractory high-entropy alloy with an outstanding combination of strength and plasticity at both room and elevated temperatures is designed, based on the multi-phase transitions design strategy. The alloy comprises a body-centered cubic dendrite phase, a topologically close-packed μ rhombohedral phase, and a high-density coherent nano-precipitate γ″ phase with the D022structure (Ni3Ta type) embedded in a continuous face-centered cubic matrix. Owing to precipitation strengthening of D022, the yield stress of the alloy is determined as high as 1450 MPa, which is a significant improvement (∼100%) in comparison with the D022-free alloy, without a loss of ductility. This alloy exhibits an excellent high-temperature strength, with the yield strengths of 1300 MPa at 600 °C and 320 MPa at 1000 °C. Detailed microstructural characterization using transmission electron microscopy, high-angle annular dark-field imaging, and three-dimensional atom probe tomography analyses indicated that this superior strength–plasticity combination stems from the synergy of a multiple-phase structure. These results provide a new insight into the design of RHEAs and other advanced alloys. © 2023",10.1016/j.jmst.2023.07.069
https://www.scopus.com/inward/record.uri?eid=2-s2.0-85173557578&doi=10.1016%2fj.scriptamat.2023.115777&partnerID=40&md5=580a194e02139787991038a36c2de5b7,"Activated sintering of refractory metals represents a classical phenomenon in powder metallurgy. This study discovers that Ni addition can enhance sintering of MoNbTaW both above and below the bulk solidus composition at 1800 °C, thereby demonstrating the first example of activated sintering of a high-entropy alloy. To probe the underlying mechanism, experiments reveal complete grain boundary (GB) wetting above the bulk solidus composition, which logically infers the stabilization of a liquid-like interfacial phase (GB complexion) in a prewetting region below the bulk solidus composition. Furthermore, bulk CALPHAD (calculation of phase diagram) methods have been extended to model GBs in Ni-doped MoNbTaW to compute a GB “phase” diagram to forecast high-temperature GB disordering in the prewetting region and rationalize the observed Ni-activated sintering of MoNbTaW. Only weak GB segregation of Ni is found in furnace-cooled specimens, which suggests GB “drying” during cooling, consistent with the observed nanoscale precipitates along GBs. © 2023 The Author(s)",10.1016/j.scriptamat.2023.115777
https://www.scopus.com/inward/record.uri?eid=2-s2.0-85180366508&doi=10.1016%2fj.ijrmhm.2023.106524&partnerID=40&md5=813009b2168ed793b1d4c27dba20eff8,"A new concept of refractory high-entropy metal-ceramic composites (HEMCC) has been proposed that combines the outstanding physical properties of both high-entropy alloy (HEA) and high-entropy ceramic (HEC). As the first HEMCC system, to the best of our knowledge, TiTaNbZr-(TiTaNbZr)C, has been developed by a powder metallurgy process. The HEA and HEC phases exhibit body-centered cubic (BCC) and rock-salt B1 crystal structures, respectively, and both phases have non-equimolar chemical compositions. With the increase of the HEC phase in HEMCC, the hardness is enhanced while the density and fracture toughness are decreased. HEA50C sintered from 50 vol% HEA and 50 vol% HEC precursor powders shows a favorable combination of flexural strength (541 ± 48 MPa) and fracture toughness (6.93 ± 0.27 MPa·m1/2) at room temperature and a high compressive strength at 1300 °C (275 MPa). The optimized mechanical performance of HEMCC might be attributed to the combination of the ductile HEA and strong HEC phases, smaller grain size, and crack arrest at HEC/HEA interfaces. © 2023",10.1016/j.ijrmhm.2023.106524
https://www.scopus.com/inward/record.uri?eid=2-s2.0-85183058890&doi=10.1039%2fd3ra08072b&partnerID=40&md5=9ad03f23fbce9f3df8637f88a51c751c,"Concurrent strength-ductility improvement of HfMoTaTiZr is achieved via Cr addition and the underlying strengthening mechanism was discussed. 4.2 at% Cr addition into HfMoTaTiZr led to the formation of a Laves phase, in addition to the BCC phase. The hardness of HfMoTaTiZrCr0.5 is 535.8 Hv0.3, 56.96% higher than the reference alloy HfMoTaTiZr. The yield strength and fracture strain of HfMoTaTiZrCr0.5 reach 1750.6 ± 80.3 MPa and 14.0 ± 2.9%, respectively, 207.5 MPa and 20.6% higher than HfMoTaTiZr. Solid solution hardening and the presence of the intermetallic Laves phase are believed to be responsible for the enhancement in strength and the formation of a reticulated structure of the Laves phase in HfMoTaTiZrCr0.5 results in the improvement in ductility. © 2024 The Royal Society of Chemistry",10.1039/d3ra08072b
https://www.scopus.com/inward/record.uri?eid=2-s2.0-85185303720&doi=10.1016%2fj.corsci.2024.111885&partnerID=40&md5=e425fbe243e25a0f7a8f5b78c3e6d60e,"The corrosion behavior of VNbTa medium-entropy alloy (MEA) was investigated by electrochemical measurement and first-principles calculation. Due to the synergism of higher bond strength and higher oxygen or OH adsorption heat among constituent elements, the MEA has better corrosion resistance than 316 L stainless steel. The stability passive film was related to the high-valent oxides (V2O5, Nb2O5, and Ta2O5). The calculation results show that VNbTa MEA has a high work function and adsorption energy for O, and the formation of initial passive film is mainly determined by the bonding of surface Ta, V atoms and O atoms. © 2024 Elsevier Ltd",10.1016/j.corsci.2024.111885
https://www.scopus.com/inward/record.uri?eid=2-s2.0-85184009438&doi=10.1016%2fj.actamat.2024.119696&partnerID=40&md5=d08572ba554dff2b2adb9b329032d71b,"The Peierls barrier represents the inherent lattice resistance to dislocation glide, controlling dislocation movement and dictating the resulting mechanical properties. The rise of multi-principal element alloys, with their vast compositional space and local chemical fluctuations, introduces notable challenges in efficiently computing the Peierls barriers. Here, we propose a neural network model that captures the chemistry and structure of screw dislocations. By incorporating two crucial inputs, the local atomic type and displacement, our model enables accurate and efficient prediction of the Peierls barriers in multi-component space. Using this neural network, we construct a barrier diagram across the entire ternary space of refractory Nb-Mo-Ta alloys, from which the compositions with high or low barriers can be quickly identified. We discover that the NbMo binary alloy can have a higher barrier than NbMoTa ternary system, suggesting chemical complexity may not be the predominant factor governing dislocation barrier. Subsequently, three screened compositions with different barriers are selected for studying their effects on dislocation motion. Atomistic simulations reveal that a higher mean barrier slows down dislocation mobility, while a broader distribution of barriers facilitates kink pair nucleation, altering the rate-limiting process from kink pair nucleation to kink glide and cross kinking. This study presents a general neural network model that enables rapid screening composition with the desired barrier spectrum and will impact the exploration and discovery of alloys with improved dislocation-controlled properties. © 2024 Acta Materialia Inc.",10.1016/j.actamat.2024.119696
https://www.scopus.com/inward/record.uri?eid=2-s2.0-85202854595&doi=10.1016%2fB978-0-443-22142-2.00003-X&partnerID=40&md5=23e5629d42d298e1de4b011750f8c463,"Despite the fact that numerous equiatomic and nonequiatomic high-entropy alloys (HEAs) have been observed to form a single solid solution (SS), it has also been established that several intermediate phases can emerge, some of which exhibit the structural characteristics of intermetallic compounds (ICs) such as Laves, B2, sigma, L12, and amorphous phases. This phenomenon has been extensively documented by researchers, and it is primarily attributed to a range of competing factors, including the mixing enthalpy, mixing entropy, and disparities in atomic sizes among the constituent elements present in these HEAs. Despite the fact that numerous equiatomic and nonequiatomic HEAs have been observed to form a single SS, it has also been established that several intermediate phases can emerge, some of which exhibit the structural characteristics of ICs such as Laves, B2, sigma, L12, and amorphous phases. This phenomenon has been extensively documented by researchers, and it is primarily attributed to a range of competing factors, including the mixing enthalpy, mixing entropy, and disparities in atomic sizes among the constituent elements present in these HEAs. HEAs have significantly expanded the available composition space for the design and fabrication of alloys. Consequently, it is of great importance to rigorously classify HEAs according to their component constituents. The principal categories encompass transition metal (TM) HEAs, refractory HEAs (RHEAs), lightweight HEAs, and HE-bulk metallic glasses. Among these, the most extensive class of HEAs consists of TMs, and these HEAs display an extensive array of chemical components, microstructures, and properties, allowing for additional subclassification. In contrast, RHEAs are composed of refractory elements with high melting points, primarily designed for use in high-temperature applications. The development of HEAs, such as lightweight HEAs, introduces new challenges, and prospects in the realm of advancing materials for critical applications. As a result, this chapter aims to offer a comprehensive overview of subgroups, intermetallic, and amorphous phases, and the impact of interstitial elements that have been investigated in various types of HEAs. © 2024 Elsevier Inc. All rights are reserved including those for text and data mining AI training and similar technologies.",10.1016/B978-0-443-22142-2.00003-X
https://www.scopus.com/inward/record.uri?eid=2-s2.0-85187206678&doi=10.1016%2fj.matdes.2024.112832&partnerID=40&md5=8fe3dd5cc9efcebbb9f9bfb5c0474757,"The demand for advanced materials capable of withstanding extreme high-temperature conditions has led to the development of novel High-Entropy Alloys (HEAs). Recent works indicate that forming a CrTaO4 protection layer gives HEAs excellent long-term oxidation resistance. In this study, the high-temperature oxidation resistance properties of CrTaTiMo Refractory Medium-Entropy Alloys (RMEAs) were assessed by Density Functional Theory (DFT) and ab initio Molecular Dynamics (AIMD). Through the oxygen adsorption and diffusion calculations, we demonstrated the preferential oxygen adsorption sequence on the surface of the RMEA as Ti, Ta, Cr, and Mo. Furthermore, our analysis identified the sites featuring Ta as subsurface atoms were the weakest locations for oxygen atom diffusion. The dynamic oxidation mechanism of oxygen molecules on CrTaTiMo RMEA was investigated by AIMD simulations. The results confirmed that the adsorption and dissociation of O2 molecules on the alloy surface. Additionally, the diffusion of the O atom took place at temperatures greater than 873 K and confirmed the O-attracting feature of Ta atoms. Moreover, electronic structure calculations confirmed the bonding of oxygen atoms with those four metal elements. This study could serve as a valuable reference for the strategic development of the CrTaTiMo-based RMEAs or RHEAs for high-temperature, long-term oxidation resistance applications. © 2024 The Author(s)",10.1016/j.matdes.2024.112832
https://www.scopus.com/inward/record.uri?eid=2-s2.0-85182946334&doi=10.1016%2fj.surfcoat.2024.130435&partnerID=40&md5=9355d99457671c2e5d2ed3ba179f7e17,"To enhance the oxidation resistance of the coatings, a multi-component-doped NiCoCrAlYNbHfTa coating was prepared on an IN718 substrate by HVAF spraying technology. The impact of multi-component doping on the phases, microstructure characteristics, and isothermal oxidation behavior of the coatings was investigated. The experimental results showed that a dense and uniform coating was obtained under optimized spray coating parameters. The microstructure of the NiCoCrAlYNbHfTa coating differed from that of the commercial NiCoCrAlY coating in terms of the amount of γ’ and partial β phases. The NiCoCrAlYNbHfTa coating consisted of a significant amount of β solid solution and a certain quantity of γ’ intermetallic compounds, which improved the oxidation resistance and mechanical performance. The NiCoCrAlYNbHfTa coating demonstrated an excellent oxidation resistance with an oxidation rate of 3.8 × 10−14 cm2/s at 1000 °C, which was attributed to more β-phase solid solution, increased refractory metal oxides, and large-sized equiaxed grains in the oxide layer. © 2024",10.1016/j.surfcoat.2024.130435
https://www.scopus.com/inward/record.uri?eid=2-s2.0-85184864881&doi=10.1007%2fs11665-024-09230-y&partnerID=40&md5=bcb310582722fd8095e8e9d62bfc1101,"Alloying is a crucial and effective strategy for developing high-entropy alloys (HEAs) with enhanced mechanical properties. In this study, a series of (Ti1.5ZrNbMoV)100 − xOx refractory HEAs (x = 0, 0.5, 1.0, 1.5, 2.0, and 3.0) were prepared using a vacuum arc melting method. Within the given range of O content, the single body-centered cubic (BCC) solid solution structure of the base alloy remained unchanged. However, the morphology of the dendrites displayed noticeable alterations with increase in oxygen content. The study revealed a positive correlation between the oxygen content and the hardness and yield strength of the alloys. This trend was attributed to the presence of oxygen atoms in the solid solution of the BCC matrix, which contributed to the alloy’s enhanced strength. The alloy containing 0.5 at.% oxygen exhibited the highest ductility among all the studied compositions. The improved ductility could be attributed to the relatively large fraction of the dendrites with smoother and blunt boundaries. These features effectively reduced stress concentration and increased the complexity of the facture surface, thereby enhancing the ductility of the alloy. These findings provide valuable insights for tailoring the properties of high-entropy alloys by carefully controlling their oxygen content. © ASM International 2024.",10.1007/s11665-024-09230-y
https://www.scopus.com/inward/record.uri?eid=2-s2.0-85181101946&doi=10.1016%2fj.jallcom.2023.173279&partnerID=40&md5=1d2c9b44d68ffb00bd3b0bc7a9bfdb1a,"High entropy alloys (HEAs) are solid solution alloys containing at least 5 elements in equiatomic or near-equiatomic composition. In the present study we report on an alloy design route for refractory HEAs based on Mo-Nb-V-xTi alloys (x denotes mole per cent of Ti, x = 5, 10, 15, 20, 25, the mole per cents of Mo, Nb, and V are equal). The thermodynamic activities of Ti and V were determined by Knudsen effusion mass spectrometry and the measured data were compared to the calculated data obtained by CALPHAD method. © 2023 Elsevier B.V.",10.1016/j.jallcom.2023.173279
https://www.scopus.com/inward/record.uri?eid=2-s2.0-85185846070&doi=10.1016%2fj.surfcoat.2024.130573&partnerID=40&md5=624aed3482eb2b1ebda2e5236736fe4d,"CoAlTiWTa refractory high-entropy alloy (RHEA) coatings were prepared on the surfaces of Inconel 718 superalloy by pulsed laser cladding under different powers up to 75 W. Phase constitution and microstructural characteristics of the coatings were characterized, and their tribological properties at high temperature were studied. The results show that the RHEA coating is composed of columnar grains with FCC structure. As the laser power increases from 25 W to 75 W, the grain size of the coating becomes smaller, the thickness increases, and the microhardness increases. The increase in hardness can be attributed to the inherent solid solution hardening of high-entropy alloys, and the combined effects of boundary strengthening and stress strengthening caused by high laser power-induced grain refinement and residual stress enhancement. At 600 °C, the average friction coefficients of the RHEA-coated and uncoated samples are 0.45 and 0.60, respectively. The RHEA-coated samples have narrower and shallower wear marks and lower wear rates, and this phenomenon becomes more and more obvious as the laser power increases. The improvement of wear resistance at high temperatures is mainly because the RHEA coating has higher hardness and better resistance to abrasive wear and oxidative wear compared to the uncoated Inconel 718 alloy. © 2024 Elsevier B.V.",10.1016/j.surfcoat.2024.130573
https://www.scopus.com/inward/record.uri?eid=2-s2.0-85180605294&doi=10.1016%2fj.rinma.2023.100508&partnerID=40&md5=3cd7b238c3b1fd53254b04a04a518d88,"Refractory high-entropy alloys (RHEAs) possess excellent high-temperature mechanical properties, making them have the promising potential for applications at temperatures higher than Ni-base superalloys. However, their development has been limited by their poor oxidation resistance, which demands an urgent and effective improvement. In particular, the oxides of RHEAs generally suffer from severe pest phenomenon between 500 °C and 800 °C. In this study, the low-density, strong and ductile BCC Mo0.3Nb1.3TiZr RHEA was designed and prepared, and the isothermal oxidation mechanism was studied at mainly 800 °C. To effectively improve the oxidation resistance of the alloy, dual coating layers with inner-layer aluminide and outer-layer silica protection were designed and investigated. Firstly, pack cementation was used to prepare aluminide coating on RHEA. Secondly, the sol-gel method was used to deposit silica films over the aluminide coating. With single aluminide coating deposited on the base metal, the weight gain was reduced from 92.2 mg/cm2 of uncoated specimen to 4.5 mg/cm2 at 800 °C for 24 h. With the dual coating layers, no pest phenomenon was observed between 700 °C and 900 °C and the weight gain dropped sharply from 88.4 mg/cm2 of aluminized specimen to 2.8 mg/cm2 at 800 °C for 48 h. The aluminide coating and SiO2 film successfully adhered to the surface of the RHEA. In addition, the SiO2 film reduced the consumption of aluminide coating. Cracking, accelerated oxygen penetration, and pest phenomenon were not observed. This dual coating layers are very promising in solving the poor oxidation resistance of RHEAs. © 2023 The Authors",10.1016/j.rinma.2023.100508
https://www.scopus.com/inward/record.uri?eid=2-s2.0-85203281472&doi=10.1088%2f1361-648X%2fad7437&partnerID=40&md5=8df6a60153f1f0b27a72634297f618ab,"This work uses first-principles calculations to investigate the phase stability, thermophysical and mechanical properties of refractory high entropy alloys (RHEAs) at finite temperatures. On the basis of plane wave quasi-potential and density functional theory, construct the structure model of a solid solution. The TiMoNbX (X = Cr, Ta, Cr and Ta) RHEAs have been determined to preserve a single body-centered cubic solid solution structure by calculations and the equilibrium lattice parameters and elastic modulus are consistent with experimental data obtained by laser cladding, which is combined with TC4 (Ti-6Al-4V) substrate. Using the quasi-harmonic Debye-Grüneisen model, the thermophysical characteristics of three RHEAs are investigated. The Voigt-Reuss-Hill scheme is used for calculating the Young’s modulus (E), bulk modulus (B), shear modulus (G), and Poisson’s ratio (ν), which indicates that all three RHEAs are ductile materials. Additionally, the modulus and hardness of materials decrease as temperature rises, whereas the properties of TiMoNbX RHEAs are predicted, as the nanoindentation hardness values at room temperature are comparable to, and slightly higher than the calculated values. © 2024 IOP Publishing Ltd. All rights, including for text and data mining, AI training, and similar technologies, are reserved.",
https://www.scopus.com/inward/record.uri?eid=2-s2.0-85187776004&doi=10.1016%2fj.jmst.2024.01.022&partnerID=40&md5=b9c8cb2f77b347a12331c19d7bcf7b90,"Although refractory high-entropy alloys (RHEAs) possess excellent softening resistance and thermal stability at high temperatures, their practical application is often limited due to room temperature (RT) brittleness. In this work, we successfully achieved RT plasticization in a brittle (TaMoTi)92Al8 RHEA via in situ forming heterogeneous structure (HS) with the doping of Zr. Different from the mainstream design concept of “soft solid solution matrices with hard intermetallic phases” proposed in the literature, the newly developed TaMoZrTiAl RHEA is featured by a hard disordered BCC phase embedded into a soft intermetallic B2 matrix. Such an HS leads to the remarkable strength–plasticity synergy in this alloy at RT, showing a large plasticity of > 20 %, associated with a high strength of > 2380 MPa. It was found that solid solution strengthening and heterodeformation-induced strengthening caused by dislocation pile-ups at phase boundaries are responsible for the enhancement in the yield strength, while deformation-induced strain partition and the frequent operation of dislocation cross-slip substantially improve the work hardening capacity of alloy, thus enabling the high strength and good RT plasticity. In short, the current work not only reveals the micromechanisms of the influence of heterogeneous dual-phase structure on the RT mechanical behaviour in RHEAs but also provides a useful strategy for plasticizing brittle RHEAs. © 2024",
https://www.scopus.com/inward/record.uri?eid=2-s2.0-85193448906&doi=10.1016%2fj.jallcom.2024.174782&partnerID=40&md5=2d89f42c67b2048928ee5d6567c07552,"A novel refractory multi-principal element alloy with high strength and toughness matching characteristics was successfully prepared by mixing TA15 alloy with AlNbTiVZr high-entropy alloy. The effects of the composition ratio of the high-entropy alloy on the microstructure evolution and its influence on properties were investigated in this study. The tensile strength of the 70 wt % AlNbTiVZr HEA/Ti multi-principal element alloy is 1.18 times more than that of TA15 alloy, which has a value of 1068.0 ± 2.1 MPa. The increase in strength is mainly due to the production of equiaxed fine grains and the development of a robust and resilient body-centered cubic (BCC) phase in the alloy following the introduction of the high-entropy alloy. The attainment of the acceptable tensile strain is the result of the combined influence of the BCC matrix phase and the dispersed second-phase particles. The exceptional mechanical capabilities of the 70 wt % AlNbTiVZr/Ti multi-principal element alloy undeniably enhance its potential for use as a structural component in aerospace load-bearing constructions. © 2024",
https://www.scopus.com/inward/record.uri?eid=2-s2.0-85194830799&doi=10.1007%2fs11837-024-06592-5&partnerID=40&md5=9af53a351c7bd31fabf59597df11cbad,"Refractory high-entropy alloys have great application potential in aerospace and shipbuilding due to their excellent properties, such as high-temperature strength and corrosion resistance. However, due to the vast difference in the melting point of the constituent elements, the formability of the traditional sintered and cast refractory high-entropy alloy parts still has defects. Previous studies added the remelting step under low energy density to obtain a more uniform element distribution, but this inevitably brought challenges to the molding efficiency of the parts and the molding design of complex shapes. In this study, macro-defect-free MoNbTaW RHEA bulks were fabricated on pure titanium substrates by the laser metal deposition technique. The mechanical properties and microstructure morphology of the samples were examined. The powders and various parts of the samples were characterized and analyzed by scanning electron microscopy, energy dispersive spectrometer, and X-ray diffraction. The average yield strength of the alloy was 1320.16 MPa, the average compressive strength was 1855.11 MPa, and the average fracture strain was 15.92%. The average hardness of the top layer was 846.4 HV. The average coefficient of friction for the top layer region of the sample was 0.164219. The wear form was mainly abrasive wear. © The Minerals, Metals & Materials Society 2024.",
https://www.scopus.com/inward/record.uri?eid=2-s2.0-85184038599&doi=10.1016%2fj.intermet.2024.108213&partnerID=40&md5=da0f1239bfd7f65360f61d4d07259cb7,"Elucidation of the variations of microstructure and mechanical properties of arc-melted refractory high entropy alloys (RHEAs) is important before their widespread practical applications. In this work, the uniformity of the mechanical properties of arc-melted WNbMoTaZr RHEA was investigated based on Weibull statistics under varying conditions. The results indicated that despite the significant variations in microstructure with three-parameter Weibull modulus (m3p) of about 1.5, the Vickers hardness demonstrated better uniformity with improved m3p of about 3.5. The compressive properties exhibited relatively-high uniformity under various test conditions, especially the yield strength (m3p = 8.7) and fracture strength (m3p = 8.5). The high uniformity of the mechanical properties was mainly attributed to the solid solution strengthening mechanisms. For different loading conditions, a superior uniformity of compressive properties of arc-melted RHEAs was obtained at a higher strain rate, while the compressive properties displayed an independence on the sample aspect ratio. Compared with conventional structural materials, the arc-melted WNbMoTaZr RHEA demonstrated better high uniformity and larger critical failure values. © 2024 Elsevier Ltd",
https://www.scopus.com/inward/record.uri?eid=2-s2.0-85202353292&doi=10.1016%2fj.commatsci.2024.113324&partnerID=40&md5=d0beee408f22e50e9abe73316268106a,"In this work, the effects of refractory transition metal elements on the properties of quaternary equimolar ratio high entropy carbides composed of ⅣB, ⅤB and ⅥB transition metals and C element were studied by first-principles calculations and experiments.The calculation results show that all 75 kinds of high entropy carbides were thermodynamically and mechanically stable and can be formed spontaneously. Among them, Hf can promote the synthesis of high entropy carbides, while Cr has the opposite effect. In addition, single phase solid solution structures can be formed for all 73 HECs except (TiZrHfCr)C and (ZrHfVCr)C. Thereafter, the mechanical properties of these 75 quaternary HECs were compared. The calculation results show that W, Mo, and Ta have a positive effect on improving the elastic modulus, fracture toughness, hardness and melting point of high entropy carbides, while Cr has the opposite effect. The calculation results of phonon spectra show that the six high entropy carbides represented by (TiHfNbTa)C, (TiVNbTa)C, (TiZrNbTa)C, (TiZrNbCr)C, (TiZrNbMo)C and (TiZrNbW)C have lattice dynamic stability. (TiHfNbTa)C, (TiVNbTa)C, (TiZrNbTa)C, (TiZrNbMo)C and (TiZrNbW)C face-centered cubic high entropy carbides were prepared by spark plasma sintering and the microstructure and properties were tested. The experimental results are basically consistent with the calculated results. © 2024 Elsevier B.V.",
https://www.scopus.com/inward/record.uri?eid=2-s2.0-85178632867&doi=10.1016%2fj.commatsci.2023.112680&partnerID=40&md5=aa8df218f87ab85df6c8acd9d1165779,"In this study, we develop an understanding of the effect of high stacking fault elements in the γ-surfaces and twinnability of NbMoTaW refractory High Entropy Alloy (HEA) using first-principles density functional theory calculations. γ-surfaces developed low energy pathways leading to asymmetries by controlling the concentration of high stacking fault energy elements in the HEA. This effect was correlated to the strength of specific solid-state pair interactions using the projected crystal orbital Hamilton population analysis, and they were found to be weak except for W-Mo and W-Ta. Since the interactions involving Tungsten are stronger than the other interactions, stacking fault and twin formation are less likely to happen near tungsten-rich portions of the alloy. This suggests the formation of tungsten-deficient twin boundaries in NbMoTaW which will further improve the ductility of the system. Stable twin fault energy as low as 522 mJ/m2 is reported for the equimolar random atomic configurations of the HEA system. The ratio between twin boundary migration energy and the difference in unstable stacking fault energies ([Formula presented]) was found to be as low as 0.13 suggesting deformation twinning can happen in the HEA system. Vibrational analysis of the alloy system has indicated that tungsten and tantalum contribute to the acoustic phonon frequencies of the HEA. Fundamental insights from this study will help in engineering high entropy alloys with high strength and ductility. © 2023 Elsevier B.V.",
https://www.scopus.com/inward/record.uri?eid=2-s2.0-85183205973&doi=10.1016%2fj.matchar.2024.113679&partnerID=40&md5=901f3ed4c27665568a019601e3fdb604,"In this study, a novel HfMoNbTaTi refractory high entropy alloy was designed by empirical calculations and CALculation of PHAse Diagram (CALPHAD) method by using ThermoCalc software. Directed energy deposition (DED) based additive manufacturing process was used to produce the alloy. After the process parameter determination studies using single-track productions, cuboids were produced. The microstructural investigations showed that while the central region of cuboids has large grains, the outer region has a dendritic structure with some unmolten Mo powders. Although columnar grain formation, which is the general characteristic of directional solidification, was observed at some points, irregularly shaped grains were dominant in the structure. Moreover, there were micron to nano-sized Hf-Ti-O particles inside the grains and especially around the grain boundaries. X-ray diffraction (XRD) and transmission electron microscopy (TEM) analyses confirmed the formation of disordered body-centered cubic (BCC) Hf5Mo15Nb35Ta25Ti20 alloy with ∼6 vol% of Hf-Ti-O particles. Electron backscatter diffraction (EBSD) analyses indicated that there is a slight texture in the building direction along 〈111〉. In order to determine the stability of these alloys, ex-situ heat treatments coupled with XRD studies were conducted. As opposed to CALPHAD calculations it was not observed any HCP phase formation. Compression test results showed that Hf5Mo15Nb35Ta25Ti20 alloys have high strength (σy = ∼1300 MPa) and high compressive ductility with good strain-hardening ability. Theoretical calculations revealed that the strength of the alloy mainly originated from solid solution strengthening. © 2024 Elsevier Inc.",
