Repository: ErAgOn-AmAnSiRoHi/HEA_QA

<h1>Quick Info</h1>

> **Scopus_Abstracts_Dataset.csv** : This is the dataset downloaded from Elsevier Scopus. It contains three fields, namely Link, Abstract and DOI.
>   
> **NER_Extracted.json** : This is the extracted dataset from *Scopus_Abstracts_Dataset.csv* using FSP (Few Shot Prompting) tuned GPT.
>   
> **HEA_QA_DATASET.json** : This is the QA_Pairs generated from *NER_Extracted.json* and converted to SQuAD Format Dataset which is used to finetune our inference LLMs.

File: Datasets/Scopus_Abstracts_Dataset.csv (part 17 of 21)
Link,Abstract,DOI
https://www.scopus.com/inward/record.uri?eid=2-s2.0-85176468203&doi=10.1016%2fj.jmst.2023.07.069&partnerID=40&md5=946e7af9b94f3f1e1d2f913faa0adfe9,"Refractory high-entropy alloys have recently emerged as promising candidates for high-temperature structural applications. However, their performance is compromised by the trade-off required between strength and ductility. Here, a novel W30Ta5(FeNi)65 refractory high-entropy alloy with an outstanding combination of strength and plasticity at both room and elevated temperatures is designed, based on the multi-phase transitions design strategy. The alloy comprises a body-centered cubic dendrite phase, a topologically close-packed μ rhombohedral phase, and a high-density coherent nano-precipitate γ″ phase with the D022structure (Ni3Ta type) embedded in a continuous face-centered cubic matrix. Owing to precipitation strengthening of D022, the yield stress of the alloy is determined as high as 1450 MPa, which is a significant improvement (∼100%) in comparison with the D022-free alloy, without a loss of ductility. This alloy exhibits an excellent high-temperature strength, with the yield strengths of 1300 MPa at 600 °C and 320 MPa at 1000 °C. Detailed microstructural characterization using transmission electron microscopy, high-angle annular dark-field imaging, and three-dimensional atom probe tomography analyses indicated that this superior strength–plasticity combination stems from the synergy of a multiple-phase structure. These results provide a new insight into the design of RHEAs and other advanced alloys. © 2023",
https://www.scopus.com/inward/record.uri?eid=2-s2.0-85197019212&doi=10.1016%2fj.jmrt.2024.06.208&partnerID=40&md5=1b325ccd4b238a1d757c6cab6198c051,"This study aims to investigate the phase composition, microstructure, and mechanical properties of three refractory high-entropy alloys (RHEAs): Al7(NbTiZr)93, Al7(NbTiZrMo)93, and Al7(NbTiZrTa)93. The as-cast Al7(NbTiZr)93 alloy exhibits a single-phase BCC structure, with a yield strength (YS) of 1050 MPa at room temperature. The addition of Mo and Ta leads to the formation of Al7(NbTiZrMo)93 and Al7(NbTiZrTa)93 alloys with BCC-B2 and B2-FCC dual-phase structures, whose YS values reach 1741 MPa and 2350 MPa, respectively. At 800 °C, trace amounts of ordered B2 phase are generated in the Al7(NbTiZr)93 matrix, and the YS decreases from 1050 MPa at room temperature to 219 MPa at 800 °C. In the Al7(NbTiZrMo)93 alloy, the 10 nm B2 precipitates grow to several hundred nanometers, and the YS decreases to 431 MPa after compression at 800 °C. In the Al7(NbTiZrTa)93 alloy, the grid B2-FCC structure at room temperature transforms into a disordered BCC structure at 800 °C, yet possessing the YS of 908 MPa and demonstrating acceptable ductility. Moreover, Ta exhibits the better structural and performance matching than Mo in AlNbTiZr-based RHEAs. Therefore, it opens up new prospects for regulating the structure and high-temperature performance of AlNbTiZr-based RHEAs. © 2024 The Author(s)",
https://www.scopus.com/inward/record.uri?eid=2-s2.0-85201756994&doi=10.1016%2fj.actamat.2024.120297&partnerID=40&md5=8eccf570f06ea8f1c78e2bdbd02d31ac,"The mechanical properties of the bcc refractory high-entropy alloy (RHEA) NbMoTaW with columnar and equiaxed microstructures and a nanoscale metal oxide layer on the grain boundaries are investigated at ambient temperatures (RT) to 1200 °C. Under compression, the alloy shows a yield strength, σy, of ⁓1390 ± 20 MPa at RT and retains a high yield strength, σy, of ⁓301.5 MPa at 1200 °C. However, in tension, the fracture strengths, σf, of both columnar and equiaxed microstructures are far lower - below 70 MPa - and the material fails in the elastic regime without showing any measurable ductility at all temperatures. The fracture mechanisms in tension transition from transgranular cleavage at RT to a mixture of transgranular and intergranular fracture at 800 °C to a complete intergranular fracture at 1200 °C due to selective weakening of the metal oxide layer on the grain boundaries driven by a structural change. The transition in the fracture mechanism in the equiaxed microstructure promotes extrinsic toughening at higher temperatures, resulting in a ⁓6.4 times higher fracture toughness (KIc ⁓10.3 MPa√m) at 1200 °C compared to that at RT. NbMoTaW is a well-known RHEA, but the poor tensile strength and fracture toughness measured in this study highlight the critical importance of investigating the mechanical properties of these high-temperature RHEAs in tension. © 2024",
https://www.scopus.com/inward/record.uri?eid=2-s2.0-85195369434&doi=10.1016%2fj.matdes.2024.113062&partnerID=40&md5=0a61a7f787b1b28bd96fa1446179c8f2,"This study explored the dynamic-mechanical behavior of a novel low-density (TiNbZr)89(AlTa)11 refractory high-entropy alloy (RHEA) across strain rates ranging from 1.0 × 103 to 3.5 × 103 s−1. A significant increase in the yield and ultimate compressive strengths with rising strain rates up to 3.0 × 103 s−1 was observed and attributed to enhanced dislocation activities and stress-induced microstructural transformations. The formation of the B2 phase and Zr5Al3 precipitates was found to be crucial in bolstering the alloy strength at high strain rates. Beyond strain rates of 3.0 × 103 s−1, a decrease in strength occurred due to thermal softening and strain localization. Microstructural analyses at 3.5 × 103 s−1 revealed grain refinement, the development of micro shear bands, and dislocation tangles, which were indicative of dynamic recrystallization. Besides, the findings also revealed that the post-dynamic compression heat treatment further enhanced the hardness and microstructural stability of the alloy. These results highlight the potential of the (TiNbZr)89(AlTa)11 RHEA for applications requiring materials with high strength-to-weight ratios, particularly in dynamically loaded environments. It is expected that the results of this study will further advance our fundamental understanding of the behavior of RHEAs under extreme conditions, thereby opening new avenues for material innovation. © 2024 The Authors",
https://www.scopus.com/inward/record.uri?eid=2-s2.0-85194565551&doi=10.1016%2fj.jmrt.2024.05.253&partnerID=40&md5=92bff68ba64ad39a93862a38a9e3110c,"Refractory high-entropy alloys (RHEAs) have a great potential in high-temperature electronics, extensive aerospace and biomedical applications due to their unique strength and ductility. Herein, the effects of alloying elements on the mechanical and electronic properties of NbTaTiZrX (X = V, Mo, Hf, W and Re) RHEAs are investigated by using the density functional theory (DFT) in combination with the special quasi-random structure (SQS) and virtual crystal approximation (VCA) methods. The calculated results show that alloying of Mo, W and Re with high elastic modulus can enhance the strength and the hardness of RHEAs. Among them, NbTaTiZrRe RHEA with the best strengthening effect has a yield strength of exceeds 2 GPa, which is notably higher than other considered high-entropy alloys. For alloying of V and Hf, the ductility of RHEAs is improved, and among which, NbTaTiZrHf RHEA has a relatively best ductility. Compared with other NbTaTiZrX RHEAs, spiral dislocations in NbTaTiZrHf RHEA are more prone to nucleate, and which confirms its excellent ductility. Moreover, the reduction of pseudo energy gaps and the formation of Hf–Hf strong metallic bonds further confirm its metallic ductility from the electronic density of states and charge density. The theoretical predictions in this study are congruent with the existing experimental data, and have certain theoretical guidance relevance for enhancing the mechanical characteristics of NbTaTiZrX (X = V, Mo, Hf, W and Re) RHEAs. © 2024",
https://www.scopus.com/inward/record.uri?eid=2-s2.0-85184864881&doi=10.1007%2fs11665-024-09230-y&partnerID=40&md5=bcb310582722fd8095e8e9d62bfc1101,"Alloying is a crucial and effective strategy for developing high-entropy alloys (HEAs) with enhanced mechanical properties. In this study, a series of (Ti1.5ZrNbMoV)100 − xOx refractory HEAs (x = 0, 0.5, 1.0, 1.5, 2.0, and 3.0) were prepared using a vacuum arc melting method. Within the given range of O content, the single body-centered cubic (BCC) solid solution structure of the base alloy remained unchanged. However, the morphology of the dendrites displayed noticeable alterations with increase in oxygen content. The study revealed a positive correlation between the oxygen content and the hardness and yield strength of the alloys. This trend was attributed to the presence of oxygen atoms in the solid solution of the BCC matrix, which contributed to the alloy’s enhanced strength. The alloy containing 0.5 at.% oxygen exhibited the highest ductility among all the studied compositions. The improved ductility could be attributed to the relatively large fraction of the dendrites with smoother and blunt boundaries. These features effectively reduced stress concentration and increased the complexity of the facture surface, thereby enhancing the ductility of the alloy. These findings provide valuable insights for tailoring the properties of high-entropy alloys by carefully controlling their oxygen content. © ASM International 2024.",
https://www.scopus.com/inward/record.uri?eid=2-s2.0-85203043376&doi=10.11896%2fcldb.23040229&partnerID=40&md5=d77d8d124719bc08b7623fe931084b0a,"NbMoTaW alloy is one of the most widely studied refractory high entropy alloys. It has the excellent properties of high entropy alloy,high strength,high hardness and wear resistance,but its toughness is poor,which greatly affects its application in engineering. In this study,different proportions of Ti elements were added into NbMoTaW alloy to improve the toughness of the alloy. The phase structure of TixNbMoTaW was determined to be solid solution phase by calculating the phase formation parameters. The crystal lattice constant,formation energy and enthalpy change of the alloy were calculated by the first-principles method based on density functional theory to analyze the structural stability of the alloy. By calculating the elastic constants,elastic modulus,B / G,Poisson ratio ν ,Cauchy pressure C12 -C44 and other parameters of the alloys with different Ti content,the elastic properties of the alloys were studied. Finally,the electron state density analysis shows that the bonding covalence of the alloy system decreases and the metal bond strengthens. The results of elastic properties and state density show that adding Ti can improve the toughness of the alloy. This study can provide some theoretical guidance and design ideas for designing and improving the properties of refractory high entropy alloys. © 2024 Cailiao Daobaoshe/ Materials Review. All rights reserved.",
https://www.scopus.com/inward/record.uri?eid=2-s2.0-85184775770&doi=10.1016%2fj.ijplas.2024.103884&partnerID=40&md5=f3c54a1ec651c5ba5dc25178a34fab1b,"Additive manufacturing of refractory high-entropy alloys (RHEA) is challenging, limited information is available on the microstructure and mechanical properties of as-built RHEA. In this work, Ti1.5Nb1Ta0.5Zr1Mo0.5 (TNTZM; at%) alloy is successfully fabricated by additive manufacturing. It is characterized by distinctive cellular structures, exhibited outstanding plasticity of 50 %, and a yield strength of 904 MPa. The cellular structure hindered dislocations transfer between adjacent cells and limited dislocation slip inside the cells, thereby significantly improving strength and uniform deformation. Moreover, the cellular structure facilitated the redistribution of dislocations during later deformation to avoid strain concentrations within the grains. The regulated dislocation initiation on demand during the evolution of the cellular structure at the different deformation stages is proposed. This work provides new insights improving the mechanical properties of additive manufactured RHEA. © 2024 Elsevier Ltd",
https://www.scopus.com/inward/record.uri?eid=2-s2.0-85204798262&doi=10.1016%2fj.ijrmhm.2024.106893&partnerID=40&md5=84a578f1b4623235c174db39f2dbf272,"Niobium alloys play an indispensable role in aerospace technology. However, traditional niobium alloys has unsatisfactory or high-temperature strength or limited room-temperature. This work introduces Nb2MoxWyC0.25 alloys with strength-plasticity balance by optimizing refractory alloy elements and eutectic carbides drawing on the design concepts of eutectic high-entropy alloys. The influence of Mo and W contents on the microstructure and mechanical properties of the alloys was studied. The Nb2MoxWyC0.25 alloy contain body-centered cubic (BCC) primary phase and eutectic structures composed of BCC and carbide phases with semi-coherent interfaces. Appropriate additions of Mo and W refine the grain size of the primary BCC phase and cause the carbide phase to evolve from Nb2C to NbC. The Nb2Mo0.5W0.5C0.25 hypoeutectic niobium alloy composed of BCC and Nb2C phases with a relatively small lattice mismatch has a room-temperature yield strength of 1.27 ± 0.04 GPa, compressive strength of 2.03 ± 0.06 GPa, and a fracture strain of 17.8 ± 2.2 %. Solid solution strengthening in the BCC phase and second-phase strengthening of the carbide phase simultaneously enhance the alloy. The fine grain strengthening, reduced crack origination at low mismatch interface, and the crack tip by soft BCC at the phase interface improve the plasticity simultaneously. This paper provides a method to improve the room-temperature plasticity and strength of refractory niobium alloys, laying the foundation for the industrial application of refractory niobium alloys. © 2024 Elsevier Ltd",
https://www.scopus.com/inward/record.uri?eid=2-s2.0-85192743072&doi=10.1016%2fj.jallcom.2024.174823&partnerID=40&md5=8e686603c584d7a5dbbb6354ee5f3f74,"The development of new materials with high strength, ductility, low modulus, wear resistance, and good biocompatibility remains a requirement in the field of clinical biomaterials. Based on the concept of high-entropy alloys, five TiZr-based refractory multi-principal element alloys (RMPEAs), i.e. MoTiZr, NbTiZr, MoTiVZr, NbTiVZr, and NbMoTiZr were designed and their microstructure, mechanical properties, elastic properties, and biocompatibility were assessed in this study. Results indicate that NbTiZr and NbTiVZr RMPEAs are single-phase BCC alloys, while the other alloys exhibit multiphase structures. In terms of mechanical behaviors, NbMoTiZr RMPEA has the highest hardness (496±15 HV) among the five alloys and also combines a high yield strength and good ductility, with values of 1275 MPa and 21.66%, respectively. According to atomic calculations, the ideal shear strengths of the five alloys on the {110} plane are all lower than those on the {112} plane. Furthermore, NbMoTiZr RMPEA also exhibits a lower Young's modulus than that of Ti6Al4V, which can reduce “stress shielding” effects. The in vitro biocompatibility evaluation revealed that NbMoTiZr RMPEA can support cell adhesion and proliferation of MC3T3-E1 cells and exhibits good biocompatibility comparable to Ti6Al4V. These results demonstrate the remarkable potential of NbMoTiZr RMPEA for orthopedic bioimplant applications. © 2024 Elsevier B.V.",
https://www.scopus.com/inward/record.uri?eid=2-s2.0-85190954645&doi=10.1016%2fj.surfcoat.2024.130792&partnerID=40&md5=e0a47978d1669137942f9a954b51c50a,"The films of (MoTaWNb)1-xYx high entropy amorphous alloy were successfully deposited by direct current magnetron sputtering under different contents of Y additions. The microstructure, mechanical properties, and friction behaviors of the as-deposited (MoTaWNb)1-xYx films were investigated. The results show that the films were mainly composed of amorphous and body-centered cubic (BCC) phases, and the proportion of the amorphous phase increases gradually with the increase in Y content. When the deposited film has a typical amorphous phase with a uniform and dense fibrous-shaped columnar microstructure, it shows a maximum nano-hardness of 6.74 GPa. However, the growth of V-shaped columnar microstructures during film deposition increases its surface roughness and decreases its mechanical properties. Abrasion wear, oxidation wear, and delamination wear dominate the wear process, and the evolution of the frictional behaviors of deposited films is directly related to their structural and mechanical changes. The wear resistance of (MoTaWNb)1-xYx films with wear rates of the order of 10−5 mm3·N−1·m−1 is achieved by tuning the Y additions, and this film can be used as a potential candidate for wear-resistant coatings. © 2024 Elsevier B.V.",
https://www.scopus.com/inward/record.uri?eid=2-s2.0-85201295481&doi=10.1007%2fs11837-024-06795-w&partnerID=40&md5=629e03fd77afa9953449349fa2fedcc4,"This study investigated two lightweight CrxV0.5Nb0.5ZrTi (x = 0.1 and 0.3) refractory high-entropy alloys to understand the relationship between phase composition, microstructure, and mechanical properties. The addition of Cr resulted in a transition from a single-phase BCC structure of the base alloy V0.5Nb0.5ZrTi to a multiphase structure comprising BCC and Cr-rich Laves phases in the CrxV0.5Nb0.5ZrTi alloys. The microstructure exhibited a typical dendritic pattern, consisting of BCC dendrites and Cr-rich Laves interdendrites. The area fraction of the Cr-rich Laves phase increased from 5% to 28% with the increase in Cr content. This increase led to elevated yield strength values, rising from 1100 ± 20 MPa to 1330 ± 30 MPa. The primary mechanisms contributing to the mechanical properties were solid-solution strengthening from the BCC phase and the formation of a small amount of hard Laves phase. These mechanisms, combined with the low density of the alloys, resulted in an excellent combination of specific yield strength and plasticity in the Cr0.1V0.5Nb0.5ZrTi alloy. Specifically, it exhibited a specific yield strength of 180 MPa cm3/g and over 40% plastic strain without fracture. Overall, the study provides insights into the design and development of lightweight refractory high-entropy alloys with desirable mechanical properties for various engineering applications. © The Minerals, Metals & Materials Society 2024.",
https://www.scopus.com/inward/record.uri?eid=2-s2.0-85204921537&doi=10.1016%2fj.ijrmhm.2024.106903&partnerID=40&md5=bef50bded4dce8b6e18700dd6d046a84,"The DSC analysis and heat treatment of the newly proposed Al0.2CrNbTiV lightweight refractory high-entropy alloy prepared by vacuum arc melting was investigated, and the evolutions of the microstructure and mechanical properties of the alloy after homogenization annealing at 650 °C, 850 °C and 1050 °C for 12 h were analyzed. The results show that the Al0.2CrNbTiV high-entropy alloy could maintain stable BCC solid solution structure from room temperature to 800 °C. The alloy annealed at 650 °C exhibited simple BCC structure with coarse equiaxed grains; after annealing at 850 °C, fine acicular and irregular block-like C14 Laves phases were uniformly precipitated in the grain and grain boundaries, meanwhile, the C14 Laves phase get coarser with the annealing temperature increased to 1050 °C. With the increase of annealing temperature, the microhardness of the Al0.2CrNbTiV alloy increased first and then decreased, reaching the maximum value of 692 HV after annealing at 850 °C. Due to the high dislocation density and the formation of kink bands, the alloy annealed at 650 °C showed a good combination of plastic and strength, with the work hardening ability strengthened simultaneously, the compressive yield strength could be up to 1454 MPa, with strain >50 %. Due to the precipitation of the hard and brittle C14 Laves phase, the load-bearing capacity of the alloy was reduced after annealing at 850 °C and 1050 °C. However, the wear resistance of the alloy also improved with the presence of the hard phase. The friction coefficient of Al0.2CrNbTiV alloy annealed at 650 °C is 0.67, with the abrasive wear acting as the main wear mechanism, and the alloy after annealing at 850 °C shew the best wear resistance, with the friction coefficient of 0.63, and delamination wear mechanism. © 2024",
https://www.scopus.com/inward/record.uri?eid=2-s2.0-85203651870&doi=10.1016%2fj.msea.2024.147247&partnerID=40&md5=e156feebfd0729eb45c9911b74b00694,"To date, the reported refractory high-entropy alloys (RHEAs) with strength and ductility synergy all have up to 1 GPa strain hardening rate (SHR). Keeping the SHR of more than 1 GPa in the RHEAs can postpone the point of plastic instability, thus prolonging the uniform tensile ductility (UTD). In this paper, Hf10Nb12Ti40V38 RHEA with high strength and ductility is successfully manufactured by laser-directed energy deposition (L-DED). The yield strength of the alloy is about 1011 MPa with the tensile ductility of ∼12.6 %. Interestingly, the SHR of the alloy is very low, far below 1 GPa. The stress-strain curve of the alloy does not only show no premature dropout, but also exhibits a flat plateau-type curve. For this interesting phenomenon, the deformation mechanisms of Hf10Nb12Ti40V38 alloy are systematically investigated by investigating the deformation microstructures. The results indicate that the dislocation modes are diversifying, but the limited number of tangles generated by the intersection of dislocation channels are the main source of SHR. Various dislocation configurations such as single dislocation channel and cross-slip are stimulated sequentially, and although they have no positive effect on the SHR of the alloy, they allow alloy to accommodate plastic deformation. Combined with the kink bands as a strain softening mechanism, it improves the ductility while decreasing the SHR. Multiple dislocation channels interactions and kink bands are clearly identified as the two deformation mechanisms governing strain hardening and strain softening. The competition between two mechanisms generates the phenomenon mentioned above. This study does not only shed new insights on the unique deformation behavior of Hf10Nb12Ti40V38 RHEA but also complement the current general perception about the relationship between SHR and ductility of RHEAs. © 2024 Elsevier B.V.",
https://www.scopus.com/inward/record.uri?eid=2-s2.0-85196498765&doi=10.1016%2fj.msea.2024.146849&partnerID=40&md5=528ba334c8748fd983fb116ae5303efe,"Refractory high entropy alloys are strong candidates for high-temperature structural materials, because of their high strength, excellent thermal stability and exceptional softening resistance under high-temperature. However, majority of the existing refractory high entropy alloys are seriously limited in widespread application, due to their severe brittleness at room temperature. In this study, we proposed a novel AlxHfTaTi body-centered cubic (BCC) refractory medium entropy alloy with remarkable strength-ductility combination at room temperature. Adjusting the atomic ratio of Al (from 0 to 0.5 at.%), we investigated the effect of Al on the structure-property characteristics of the alloy under as-cast as well as cold-rolled and annealed conditions. Compared with the as-cast samples, the rolled and annealed samples exhibit more excellent tensile properties due to the remarkable reduction of grain size resulted from recrystallization. The Al0.3HfTaTi sample annealed for 5 min exhibits outstanding comprehensive properties at room temperature, with a yield strength higher than 1000 MPa and a fracture elongation of up to 24 ± 1 %, respectively. Quasi in-situ EBSD analysis results reveal that, during tensile deformation, the grain size has a significant effect on the grain rotation and dislocation gliding. Small grains are more likely to initiate multiple slip bands, promoting the synergistic effect of grain rotation and dislocation gliding, thereby improving the ductility of the alloy. Our findings can provide new ideas for the development of refractory high entropy alloys with outstanding room-temperature tensile properties. © 2024 Elsevier B.V.",
https://www.scopus.com/inward/record.uri?eid=2-s2.0-85205573039&doi=10.1016%2fj.intermet.2024.108515&partnerID=40&md5=b784b8de455fd769e6ffb665a15c8402,"High-temperature structural alloys are urgently desired for refractory applications. In this work, we conceived a facile route to achieve an excellent combination of high-temperature strength and room-temperature ductility in a NbMoTaWHf refractory high-entropy alloy (RHEA). The idea is to break up the stable single body-centered cubic (BCC) phase in NbMoTaW RHEA to introduce the tiny secondary phase by alloying appropriate hafnium (Hf) that can stall and accumulate dislocations. The dual-BCC-phase structure and the dislocations for the NbMoTaWHf RHEA were characterized. The compressive yield strengths of the NbMoTaWHf RHEA at room temperature, 1200, 1600, and 1800 °C were 1730, 1088, 390, and 312 MPa, respectively. The alloy displayed plastic deformation behaviors and dual-BCC-phase structure stability after compressing at 1600 and 1800 °C. The superb high-temperature strength was mainly ascribed to the high softening temperature, second-phase strengthening, and solid-solution strengthening. This work provides a promising high-temperature structural material with improved room-temperature ductility and high strength at elevated temperatures and enriches the database of the NbMoTaW-based RHEAs. © 2024 Elsevier Ltd",
https://www.scopus.com/inward/record.uri?eid=2-s2.0-85200437972&doi=10.1002%2fadem.202400538&partnerID=40&md5=2d663bf3cec166d8952ca448f9393289,"The high-temperature deformation behavior of an equiatomic TiNbTaVW refractory high entropy alloy (RHEA) was studied at temperatures of 950, 1000, and 1050 °C and a strain rate of 10−3 s−1. The flow stress, high-temperature strength, and softening mechanisms were analyzed and compared with the IN718 nickel-based superalloy. The results indicate that the flow stress of both TiNbTaVW and IN718 is sensitive to deformation temperature, with high temperatures resulting in reduced flow stress. Globular grains and elongated grains were observed at 950 and 1000 °C for TiNbTaVW, signifying both dynamic recovery and dynamic globularization as the softening mechanisms. Globular grains were only observed at 1050 °C for TiNbTaVW, signifying dynamic globularization as the softening mechanism. The TiNbTaVW RHEA has a higher temperature strength of 910, 870, and 658 MPa compared to the IN718 alloy with 72, 87, and 61 MPa at 950–1000 °C/10−3 s−1. By demonstrating comparable or superior performance in specific aspects, RHEAs can be considered in the near future for potential applications traditionally dominated by nickel-based superalloys. © 2024 The Author(s). Advanced Engineering Materials published by Wiley-VCH GmbH.",
https://www.scopus.com/inward/record.uri?eid=2-s2.0-85182248168&doi=10.1016%2fj.ijrmhm.2023.106487&partnerID=40&md5=3fa40b61d36ef5a36e48a118f14bc2d9,"Equiatomic MoNb and MoNbTi alloys are synthesized by arc melting. Ti addition resulted in a significant grain refinement (from 115 μm to 34 μm) of MoNb alloy. Exposure to high temperature for considerably longer duration (24 h at 1673 K) did not alter the beneficial effect of grain refinement imparted by Ti addition. Also, addition of Ti (33 at. %) significantly reduces the overall density without effecting the hardness of MoNbTi alloy, which is one of the key findings of the present study (MoNb - 4.06 ± 0.01 GPa, MoNbTi - 4.10 ± 0.01 GPa). MoNbTi also showed an exceptionally high “density-normalized” hardness when compared to various high-entropy alloys of similar family. Finally, from a simple analysis it is found that extraordinarily high “density-normalized” hardness can be obtained in just two/three element equiatomic systems, suggesting that developing new concentrated alloy systems with more than 3 elements in equiatomic proportion may not be offering any benefits with respect to hardness (strength) in single phase material systems where the beneficial effect of solid solution strengthening is exhausted. © 2023 Elsevier Ltd",
https://www.scopus.com/inward/record.uri?eid=2-s2.0-85177173158&doi=10.1016%2fj.commatsci.2023.112594&partnerID=40&md5=512d9220b09c8a34271ef0572ade70ef,"Refractory high entropy alloys (RHEAs) are attracting wide attention due to their excellent high-temperature strength. L21-Ni2TiAl was found as a strengthening phase in high entropy alloys (HEAs) which significantly improves room and elevated-temperature mechanical properties. To explore the potential application in RHEAs, we address the calculations of 7 refractory elements (i.e., V, Cr, Zr, Nb, Mo, Hf, and Ta) doping from first principles on the site preference, elastic properties and bonding effect of Ni2TiAl. The results show that the antisite defects is more stable than the vacancy defects. Elements Cr and Mo prefer the Ni-sites, while V, Zr, Nb, Hf, and Ta prefer the Ti-sites. Moreover, all the doping elements lead to a lattice shrinkage, among which V cause the largest distortion. For the normalized shear modulus (G/G0), all the elements increase except Nb, of which Hf rank the top. While for the normalized bulk modulus (B/B0), all the elements slightly increase except Hf. Furthermore, Nb is the only one to improve the toughness but has little impact on hardness (Hv), then Hf improves hardness the most. Additionally, all the doping elements decrease the anisotropy of Young's modulus for Ni2TiAl, of which Nb has the largest anisotropy, leading to a weak resistance to deformation. Notably, the density of states (DOS) shows that V and Cr can effectively improve the bonding stability and strength of Ni2TiAl. Overall, the alloying of Nb, V, and Cr may synergistically improve the stability and toughness of Ni2TiAl, which is expected to develop novel RHEAs. © 2023",
https://www.scopus.com/inward/record.uri?eid=2-s2.0-85188553827&doi=10.1016%2fj.msea.2024.146369&partnerID=40&md5=bed1d4323c2eb5f38525e7d713657f77,"Introducing Laves phase into refractory multi-principal elements alloys (RMPEAs) is a new exploration direction to improve the alloy strength. In this work, we have prepared a series of (TiZr)65-XNb15Mo20CrX (x = 5,10,15,20) multi-principal elements alloys, by the addition of Cr to introduce the Laves phase for excellent high-temperature performance. The microstructure, phase constituents, and mechanical properties of the refractory high-entropy alloy were studied in the present work. Most of these alloys exhibited typical dendrite morphology, except for the alloy Cr5. Excessive Cr results in the formation of TiZr-enriched zones. In addition, twins can appear in as-cast alloys as a result of a significant lattice mismatch between the matrix and the Laves phase, which is caused by the rapid cooling process during melting. All alloys demonstrate remarkable strength when exposed to high temperatures, with compressive yields surpassing 552 MPa, peaking at 712 MPa at 800 °C, and compressive strains exceeding 30%. Benefiting from the Laves phase, the alloys do not show significant softening, making it possible for this alloy to work stably at 800 °C. Analyses of high-temperature specimens under different degrees of deformation reveal that small-sized Laves phases containing nano-twins precipitate in the matrix. The small-sized Laves phases and nano-twins restrict the movement of dislocations, leading to a large amount of dislocation accumulation, which improves the strength and plasticity of the alloy. Therefore, the current work on designing novel alloys provides new ideas for developing RMPEAs with synergistic strength and plasticity. © 2024 Elsevier B.V.",
https://www.scopus.com/inward/record.uri?eid=2-s2.0-85184516932&doi=10.1016%2fj.ijrmhm.2024.106597&partnerID=40&md5=5c62f8a228f13080ebca0b47394c99c1,"Refractory high entropy alloys (RHEAs) are a new class of materials that have gained significant attention in recent years due to their unique properties. In the present work, the effect of Hf content and annealing on microstructural characteristics and mechanical properties of ZrNbTaHfx alloys were studied. The results indicate that these alloys exhibit a metastable dual-phase body-centered cubic (BCC) and hexagonal close packing (HCP) structure. The as-cast ZrNbTaHfx alloys have a typical dendritic structure, dominated by BCC solid solution phase and contain a small amount of HCP solid solution phase. With the addition of the Hf element, the hardness of the alloys increases significantly. During annealing at 1773 K, element diffusion occurs, and then the ZrHf-rich and NbTa-rich regions formed. The heat treatment results in the coarsening of the BCC phase and the HCP phase accumulates at the grain boundary, which significantly enhances the hardness and strength of the alloys. The as-cast alloys, characterized by low strength and substantial compressive deformation, experienced a remarkable transformation after annealing. Following annealing, the strength of the Hf0.8 alloy is 1.9 times that of its as-cast counterpart, accompanied by a compression deformation capability of approximately 15%. © 2024 Elsevier Ltd",
https://www.scopus.com/inward/record.uri?eid=2-s2.0-85189658239&doi=10.1016%2fj.jallcom.2024.174394&partnerID=40&md5=152e9b15ecf053ea3eb032f2376b357b,"Interstitial oxygen plays an important role in the microstructure and mechanical properties of recently developed refractory high-entropy or complex concentrated alloys. However, the mechanical properties of the oxygen-doped complex concentrated refractory alloy over a wide temperature range remain unclear. In this work, the effect of interstitial oxygen on the mechanical behavior of TiZrNb medium-entropy alloys (MEAs) has been investigated. At room temperature (RT), the interstitial oxygen improves the yield strength and tensile ductility owing to interstitial solid-solution strengthening and strain-hardening enhancement. However, simultaneous improvement of the RT strength-ductility by adding interstitial oxygen comes at the expense of increasing the ductile-brittle transition temperature (DBTT). Furthermore, the high-temperature yield strength of TiZrNb alloy can be improved up to 800 °C with the addition of 2 at% oxygen. The results above provide valuable insight into the mechanical properties of TiZrNb MEA, which would contribute to optimizing the high-performance refractory complex concentrated alloys in various applications. © 2024 Elsevier B.V.",
https://www.scopus.com/inward/record.uri?eid=2-s2.0-85193491972&doi=10.1016%2fj.jmst.2024.04.020&partnerID=40&md5=4a20b4b72379552a9d83ca8cccc6e49a,"Lightweight high/medium-entropy alloys (H/MEAs) possess attractive properties such as high strength-to-weight ratios, however, their limited room-temperature tensile ductility hinders their widespread engineering implementation, for instance in aerospace structural components. This work achieved a transformative improvement of room-temperature tensile ductility in Ti-V-Zr-Nb MEAs with densities of 5.4–6.5 g/cm3, via ingenious composition modulation. Through the systematic co-adjustment of Ti and V contents, an intrinsic ductility mechanism was unveiled, manifested by a transition from predominant intergranular brittle fracture to pervasive ductile dimpled rupture. Notably, the modulated deformation mechanisms evolved from solitary slip toward collaborative multiple slip modes, without significantly compromising strength. Compared to equimolar Ti-V-Zr-Nb, a (Ti1.5V)3ZrNb composition demonstrated an impressive 360% improvement in elongation while sustaining a high yield strength of around 800 MPa. Increasing Ti and V not only purified the grain boundaries by reducing detrimental phases, but also tailored the deformation dislocation configurations. These insights expanded the applicability of lightweight HEAs to areas demanding combined high strength and ductility. © 2024",
https://www.scopus.com/inward/record.uri?eid=2-s2.0-85190943179&doi=10.1016%2fj.jallcom.2024.174580&partnerID=40&md5=8acf3f3090c4f535e7bb6044cc279927,"The high entropy alloys (HEAs) are widely used in high temperature service environment (such as aviation engine blades) with bright application potential in additive manufacturing. Laser powder bed fusion (LPBF) is technology currently offers the best reproducibility and dimensional accuracy for part production. The unique atomic lattice structure of HEA makes its plastic deformation mechanism different from that of traditional dilution alloy, resulting in the strengthening effect of face-centered cubic high-entropy alloy different from that of traditional metal alloy materials. In this paper, Ni8Cr4Co4Fe6W2 was designed by means of composition control. Its spherical powders with uniform composition were successfully prepared by high temperature remelting spheroidization (PHTR) method, compared with gas atomization (GA) method. The strain rate sensitivity m values of GA-Selective Laser Melting and PHTR-Selective Laser Melting samples were 0.030 and 0.027, respectively. The hardness of Ni8Cr4Co4Fe6W2 high-entropy alloy showed a trend of continuous increase with the decrease of grain size, while the elastic modulus didn't change much (PHTR-SLM is 193 Gpa and GA-SLM is 189 Gpa). The simulated value of the contact stress decreased by 23 % compared with the theoretical value. The contact radius increased with the increase of plastic deformation in addition to the reduction of contact pressure. The printing sample value of the elongation, yield strength (YS) and Ultimate Tensile Strength (UTS) on PHTR-SLM has increased by 39.6 %, 33.7 % and 25.9 %, respectively in additive manufacturing, compared to GA-SLM. The ability to produce refractory HEAs through PHTR method will make it possible to manufacture complex geometry shapes at a reasonable cost. © 2024 Elsevier B.V.",
https://www.scopus.com/inward/record.uri?eid=2-s2.0-85201678426&doi=10.1016%2fj.jallcom.2024.176075&partnerID=40&md5=64d79921c1d6b37318ed74e219322e58,"This study investigates the effects of Si doping and thermal treatment on the microstructures and mechanical properties of Ti50Nb20V20Al10 refractory high-entropy alloy (RHEA) with a BCC/B2 dual-phase structure. The as-cast RHEAs exhibit typical dendrite and inter-dendrite structure. Upon Si doping, eutectic M5Si3 phase gradually precipitates along the grain boundaries (GBs), resulting in the increase of yield strength (YS) by over 200 MPa. After recrystallization, all the RHEAs exhibit fully recrystallized microstructures. The eutectic M5Si3 phase disappears while forming nanoscale M5Si3 phase distribute along GBs, thereby enhancing the mechanical properties of the RHEAs. Notably, the recrystallized RHEA with 1 at% Si exhibits favorable specific YS (SYS, 172.9 ± 2.9 MPa·cm3·g−1) and fracture elongation (22.8 ± 6.8 %), respectively. The hindrance effect of nanoscale M5Si3 phase on dislocations motion and the transition from planar slip to cross-slip significantly enhance strain hardening capability and plasticity of the RHEAs. Our research findings are of constructive significance to the study of lightweight energetic structural materials. © 2024 Elsevier B.V.",
