Repository: ErAgOn-AmAnSiRoHi/HEA_QA

<h1>Quick Info</h1>

> **Scopus_Abstracts_Dataset.csv** : This is the dataset downloaded from Elsevier Scopus. It contains three fields, namely Link, Abstract and DOI.
>   
> **NER_Extracted.json** : This is the extracted dataset from *Scopus_Abstracts_Dataset.csv* using FSP (Few Shot Prompting) tuned GPT.
>   
> **HEA_QA_DATASET.json** : This is the QA_Pairs generated from *NER_Extracted.json* and converted to SQuAD Format Dataset which is used to finetune our inference LLMs.

File: Datasets/Scopus_Abstracts_Dataset.csv (part 18 of 21)
Link,Abstract,DOI
https://www.scopus.com/inward/record.uri?eid=2-s2.0-85181670373&doi=10.1016%2fj.ijrmhm.2023.106469&partnerID=40&md5=031a8457af63f8d51cdad64140c8a705,"NbMoTaW refractory high-entropy alloy (RHEA) exhibits high strength and excellent softening resistance at elevated temperature, while normal compositional modification cannot overcome the trade-off between high-temperature (HT) strength and room-temperature (RT) plasticity. Here, we proposed a heterostructure strategy by tuning dendrite segregation to reach large RT plasticity without deterioration in HT strength. The optimized Nb45Mo45Ta5W5 RHEA shows large RT plasticity of 6.1% and high yield strength of 440 MPa at 1873 K, which mainly originates from the heterostructure. Nanoscale precipitates form in the interdendrite region after annealing at 1873 K, which further increases the RT plasticity to 9.0% with a comparable yield strength of 415 MPa at 1873 K. The strength retention up to 1873 K arises from the large modulus misfit of Nb45Mo45Ta5W5 alloy and the hetero-deformation in the dendrite and interdendrite regions. The nanoscale precipitates in the interdendrite region is temperature-dependent and stress-promoted, which contributes to work-hardening at RT and softening resistance at 1873 K. The dendritic heterostructure strategy in this work provide a feasible method to toughen brittle RHEAs and paves the way to design RHEAs with excellent HT strength in combination of large RT plasticity. © 2023 Elsevier Ltd",
https://www.scopus.com/inward/record.uri?eid=2-s2.0-85196538490&doi=10.1016%2fj.vacuum.2024.113424&partnerID=40&md5=936096bdde08dab66cc61bc445d2bdb7,"A novel Ti41V27Hf13Nb13Zr6 refractory high-entropy alloy (RHEA) with an excellent fracture elongation of 30 % at a high strength level of 986 MPa was successfully fabricated. We discovered that kinking induced plasticity, involving successive stages of dislocation arrangement, pre-kinking, and the coalescence of multiple kink bands. The soft character of kinking originated from the degraded dislocation density within the kink bands. As such, the interplay between strain hardening caused by dislocation accumulation and the softening effect due to kink bands led to a plateau-type engineering stress-strain curve to large strains. These findings provide a novel design pathway to achieve ductile RHEAs via deformation kinking. © 2024 Elsevier Ltd",
https://www.scopus.com/inward/record.uri?eid=2-s2.0-85182022558&doi=10.1016%2fj.scriptamat.2024.115978&partnerID=40&md5=05204bb75d6f44760b139f3399961a5c,"For a refractory Nb-Ti-Zr-Cr alloy system, we show that the effect of increasing chemical complexity, which is accepted as the main source for unique properties of high-entropy alloys, on the strength and oxidation resistance is sensitive to the particular elements added. A transition from pure Nb to NbTi and then to NbTiZr alloys that retained a single-phase body-centred cubic (bcc) structure improved the ambient-to-high-temperature strength and oxidation resistance at 1000 °C. However, the further addition of Cr that resulted in the Laves phase formation broke the trend. In the case of dual-phase bcc + Laves phase alloys, binary Nb100-xCrx alloys were much stronger at T > 600 °C than microstructurally similar multicomponent refractory complex concentrated alloys (RCCAs). Meanwhile, ternary (NbTi)100-xCrx alloys had the best oxidation resistance due to an exclusive formation of a protective Cr2O3 layer. This study emphasises opposite strategies for designing high-performance single-phase bcc and Laves phase-containing Nb-Ti-Zr-Cr RCCAs. © 2024 Acta Materialia Inc.",
https://www.scopus.com/inward/record.uri?eid=2-s2.0-85203027576&doi=10.1016%2fj.pnsc.2024.08.002&partnerID=40&md5=1795a63f08e05338c4aca358b6d88e25,"Refractory high-entropy alloy (RHEA) usually exhibits a high melting point and hence a very high deformation resistance at high temperatures. However, the relatively poor plasticity at room temperature, i.e., only few RHEAs displaying as-cast tensile ductility, strongly limits the applications of RHEAs as engineering materials. In this work, we show a huge tensile ductility observed in an as-cast TiVNbTa RHEA (∼40 ​% fracture elongation) accompanying with a high yield strength (∼800 ​MPa), which are rarely reported properties for RHEAs. The as-cast alloy shows a simple body-centered cubic (BCC) structure with dendrites. Ductile fracture with many dimples is the main fracture mechanism, while no twinning and deformation induced phase transition was observed. The uniform plastic deformation mainly relies on the planar and cross-slip of dislocations. The present result suggests the huge ductility potentials for RHEAs, providing a clue for designs future high performance RHEAs with good ductility. © 2024 Chinese Materials Research Society",
https://www.scopus.com/inward/record.uri?eid=2-s2.0-85194699595&doi=10.1016%2fj.intermet.2024.108350&partnerID=40&md5=b812f91baf283b8e2570be84d8c9d588,"Refractory high-entropy alloys AlxHf0.5Mo0.5NbTa0.5TiVZr with the addition of different amounts of low-density aluminum were developed to improve the strength and softening resistance at elevated temperatures. The microstructure and phase formation were investigated, and the mechanical properties and deformation behavior at various temperatures were studied. The primary dendrites consisted of body-centered cubic (Mo,Nb,Ta)-rich multicomponent phase, and the latter solidified interdendrites contained Al-(Hf,V,Zr)-rich second phase initiating from grain boundaries. With an increased aluminum content, the size of dendrites decreased, and the portion of the network-like second phase increased. The hard precipitates improved the yield strength and softening resistance but sacrificed the ductility of the alloys. At an appropriate aluminum content of x = 0.5, the Al0.5Hf0.5Mo0.5NbTa0.5TiVZr alloy showed promising softening resistance at 600 °C with a retained strength of 1240 MPa and a compressive strain of 13 %. A large number of dislocations formed a tangled dislocation forest than glided in a planar way, additionally enhancing the work hardening and improving the softening resistance. However, an excessive accumulation of dislocations at the phase boundaries caused the brittle fracture in the latter stage. © 2024 Elsevier Ltd",
https://www.scopus.com/inward/record.uri?eid=2-s2.0-85183939933&doi=10.1016%2fj.matchar.2024.113676&partnerID=40&md5=70d3ed4d1465d84078d51fb8fb72b132,"In this paper, the NbTa0.5TiZrX series refractory high entropy alloys(RHEAs) were processed by selective laser melting (SLM). NbTa0.5TiZrX alloy are observed with BCC crystal structures.The effect of Zr content on microstructure and properties of NbTa0.5TiZrX alloys was studied, as the Zr content increases, the main defects of NbTa0.5TiZrX alloy changed from lack of fusion defects to solidification cracks. Due to the different melting points of alloying elements, the elements with high melting point are enriched in the dendrite and the elements with low melting point are enriched in the inter-dendrite. As the Zr content increases, the number of cellular subgrain increases, and the number of columnar subgrain decreases. The fine equiaxed grain at the boundary of the molten pool and the coarse grain in the molten pool make the grain of the NbTa0.5TiZrX alloy with bimodal size distribution. The compressive yield strength increases with the increase of Zr content. Due to the effects of solid solution strengthening, precipitation strengthening and fine crystal strengthening, the alloy has the highest yield strength of 1320 MPa. When Zr content reaches 10 wt%, and the Compressive strain of NbTa0.5TiZrX alloy exceeds 75% at room temperature. © 2024 Elsevier Inc.",
https://www.scopus.com/inward/record.uri?eid=2-s2.0-85185396752&doi=10.11868%2fj.issn.1001-4381.2023.000497&partnerID=40&md5=07ba5d5fc62e24a6d43fec129928ccfc,"In view of the excellent corrosion resistance and high temperature strength of TiVNbTa refractory high entropy alloy，and the potential application prospect of the TiVNbTa RHEA/Inconel 600 joining component，the diffusion bonding properties were studied. Diffusion joining of the two materials under conditions ranging from 850 ℃ to 1150 ℃ were carried out，the joints achieved at 850~1000 ℃ were submitted for microstructure examining，and the joints joined at all temperatures were used for shearing test. The results indicate that except for the joints obtained at 850 ℃，which only contain a lot of Ni-rich interface layers，all other joints have a multi-layer interface structure of ""Inconel 600/Ni-based diffusion layer/Cr-rich layer/Ti-rich layer/Ni-rich layer/TiVNbTaNi（Fe，Cr）diffusion layer/TiVNbTa RHEA"". The Ni-rich layer is a Ni2Ti type intermetallic compound with rhombohedral crystal structure，and the Cr-rich layer is a Cr2X type intermetallic compound with hexagonal crystal structure. The joint achieved at 950 ℃ has the highest shear strength，which is 357 MPa. The fracture mainly occurs in the weak interfacial area of Ni2Ti in the joint，and the crack propagates through the multi-layer interface. The analysis of the joints formation mechanism shows that during the diffusion joining process，Ti，V，Nb，and Ta atoms diffuse from the RHEA side to the Inconel 600 side，while Ni，Fe，and Cr atoms diffuse from the Inconel 600 side to the RHEA side. The diffusion of Ti and Ni atoms is intense. The segregation of Cr and Ni elements occurs under the driving source of interfacial chemical reactions. The diffusion of Nb and Ta atoms is hindered by the formation of Ni2Ti type interfacial layers，resulting in delamination. © 2024 Beijing Institute of Aeronautical Materials (BIAM). All rights reserved.",
https://www.scopus.com/inward/record.uri?eid=2-s2.0-85188547433&doi=10.1016%2fj.jmrt.2024.02.224&partnerID=40&md5=593a417c5ac8c55735e2871c2a87ae70,"High entropy alloys (HEAs) have a good application potential in the preparation of high temperature service parts with complex shapes in additive manufacturing. Powder bed fusion (PBF) is a prominent type of additive manufacturing process that utilizes the thermal energy to bind powder materials together to build up plastic or metallic parts. However, the traditional gas atomization method (GA) often produce alloy powder (containing refractory element) with uneven composition, affecting the quality and performance of specimens. That is why innovative or opposite classical production powder methods are in demand for the PBF. It is worth noting that mechanical alloying technology overcomes the limitation of high temperature alloying of HEA containing refractory elements and realizes solid alloying of insoluble elements. In this paper, high entropy alloy Ni6W2Cr4Fe8Ti1 containing refractory elements is designed by means of composition control. Its spherical powders with uniform composition were successfully prepared by the new mechanical alloying - high temperature remelting spheroidization dual process (DP) method. The treated powder composition is evenly distributed with particle sizes ranging from 15 to 28 μm. And the spheroidization rate has exceeded 98.23% at 1943 K. The sample value of YS and UTS on Ni6W2Cr4Fe8Ti1 (DP-SLM) has increased by 35.7%, 45.5% and 27.3%, respectively in additive manufacturing, compared to GA-SLM. The ability to produce refractory HEA through DP method will make it possible to manufacture complex geometry shapes at a reasonable cost. It offers theoretical guidance to manufacture fine grain materials with high strength and ductility of new HEA components. © 2024 The Authors",
https://www.scopus.com/inward/record.uri?eid=2-s2.0-85204808536&doi=10.1016%2fj.scriptamat.2024.116393&partnerID=40&md5=c4c8c3bcd7b4f3e65748ae60759f6417,Refractory alloys with high-temperature softening resistance are crucial for extreme high-temperature components in aerospace and weapon equipment. Traditional alloys and single-phase refractory high-entropy alloys suffer from unstable microstructures and loss of strength at high temperatures. Here we report a strategy to obtain a superior strong high-entropy alloy by introducing carbides to form micro-nano scale eutectic and eutectoid structures. These metal-carbide interfaces remain stable under high-temperature deformation and exhibit strong dislocation blocking effects. The ultrafine eutectoid structure provides a primary strengthening effect due to its numerous enhanced phase interfaces. The resulting alloy achieves a high temperature yield strength of 1.17 GPa at 1473 K and 0.92 GPa at 1673 K. This work provides valuable insights for optimizing the high-temperature performance and microstructure design of high-temperature composites to further extend their potential applications in high-temperature areas. © 2024 Acta Materialia Inc.,
https://www.scopus.com/inward/record.uri?eid=2-s2.0-85202994639&doi=10.1016%2fj.jallcom.2024.176290&partnerID=40&md5=da71f83f07db677a9d8a1baabd643cab,"Refractory high entropy alloys (RHEAs) are promising candidates for high-temperature structural materials due to their excellent high-temperature performance. However, the room-temperature brittleness of most alloys results in poor plastic formability, thereby limiting their engineering applications. In this study, Nb25Ti35V5Zr35 alloy with cold-rollability was developed, and its phase stability, tensile mechanical properties, elastic properties, strengthening mechanism, and deformation mechanism were investigated by combining experiments, CALPHAD, DFT and molecular statics (MS) methods. The results demonstrate that Nb25Ti35V5Zr35 alloy possesses good phase stability, with both the as-cast and annealed states maintaining a single-phase BCC structure without undergoing phase transformation. The tensile yield strength of the alloy reaches its peak at 1152 MPa in the cold-rolled condition, while its annealed state exhibits an optimal balance of strength and plasticity, with a yield strength of 836 MPa and an elongation of 22.45 %, respectively. Solid solution strengthening is the primary source of its high strength, with V and Zr playing key roles in this strengthening mechanism. Dislocation slip plays a dominant role in plastic deformation. Additionally, compared to traditional BCC alloys, the significance of edge dislocations in the deformation process is notably enhanced, with the {112} plane serving as the preferred slip plane for dislocations. DFT results indicate that the alloy exhibits significant anisotropy in both Young's modulus and shear modulus. This work contributes to understanding the material properties of the Nb25Ti35V5Zr35 alloy and provides a reference for the design of new ductile RHEAs. © 2024 Elsevier B.V.",
https://www.scopus.com/inward/record.uri?eid=2-s2.0-85188731262&doi=10.1016%2fj.msea.2024.146394&partnerID=40&md5=fd36bbebd7f63bfbf1a212acb14aa95f,"Refractory high entropy alloys (RHEAs) hold great promise for applications requiring high-temperature resistance. In this study, TaMoNbCrTix (x = 0, 0.25. 0.5, 0.75, 1) RHEAs were fabricated through mechanical alloying (MA) and spark plasma sintering (SPS). The effect of Ti content on the microstructure and mechanical properties of TaMoNbCrTix RHEAs was investigated. The results revealed that the alloys consisted of a body-centred cubic (BCC) matrix and Laves phase, with the addition of Ti promoting the formation of the Ti(O, N) phase. By employing severe deformation of the ball-milled powder, short sintering time, and the inhibition of precipitated phases on grain growth, the resulting RHEAs exhibited ultrafine grains measuring less than 1 μm. As the Ti content increased, the volume fraction of the Laves phase decreased, transitioning from a reticulated to a dispersed distribution. This shift had a positive influence on the ductility of the alloys. Among the studied compositions, TaMoNbCrTi0.75 displayed desirable comprehensive mechanical properties with yield strength, compressive strength, and fracture strain of 2696 MPa, 3098 MPa, and 16.8%, respectively. Notably, the ductility exhibited by TaMoNbCrTi0.75 at room temperature surpassed that of most Cr-containing RHEAs. © 2024",
https://www.scopus.com/inward/record.uri?eid=2-s2.0-85182406805&doi=10.1016%2fj.ijrmhm.2023.106547&partnerID=40&md5=f3df647326a2c1b6d8e9ca517bcbaa99,"In this study, we prepared TixZrNbMoV (x = 1, 1.5, and 2) refractory high-entropy alloys (RHEAs) with varying amounts of Ti by vacuum arc melting. The microstructures of RHEAs are investigated by neutron diffraction, electron backscatter diffraction and transmission electron microscope. The results showed that the TixZrNbMoV alloys mainly comprise body centered cubic phases and hexagonal close packed phases and the average grain size of alloys decreases as the Ti element content increases. Room-temperature compressive tests showed that increasing the Ti content of the alloys improved their ductility, although their strength decreased. Compared with some previously reported RHEAs, the TixZrNbMoV RHEAs prepared in this study possessed better comprehensive mechanical properties, with the specific yield strength of the TiZrNbMoV alloy being as high as 312 kPa·m3/kg. Finally, the deformation behavior of TixZrNbMoV RHEAs was studied by nanoindentation. © 2024 Elsevier Ltd",
https://www.scopus.com/inward/record.uri?eid=2-s2.0-85203792656&doi=10.1116%2f6.0003864&partnerID=40&md5=e1448951b0af674e047fc386e9521563,"A series of TiZrNb(V) high entropy alloy-based metallic coatings have been deposited using high-power impulse magnetron sputtering (HiPIMS), with variable V concentrations and constant ratios among the other metals. The coatings were analyzed regarding their composition, surface and cross-sectional morphologies, microstructure, roughness, mechanical properties, oxidation resistance, and thermal stability. The structure of the deposited coatings reveals a transition from the bcc crystal structure to an amorphous phase as the V concentration increases. The addition of V also led to a decrease in roughness Ra and an improvement in adhesion, while it did not affect hardness, which remained at ∼10-11 GPa for all samples. Annealing under a protective atmosphere at 400 °C caused structural ordering, which was followed by an increase in mechanical properties. The purpose of the present paper is, therefore, to present a study on the deposition of TiZrNb coatings with increasing V concentration prepared by HiPIMS and to understand the role of V concentration on their structure, chemical composition, mechanical properties, and oxidation resistance. Comparison of the results with those achieved for a reference TiZrNb coating is presented too. © 2024 Author(s).",
https://www.scopus.com/inward/record.uri?eid=2-s2.0-85201865739&doi=10.1016%2fj.scriptamat.2024.116337&partnerID=40&md5=8a009a33e39e9d29dd41db299c7e12e4,"Traditional approaches for improving the mechanical performance of alloys entail modifying interfaces, particularly grain boundaries, with elemental segregation or secondary phases. However, these methods face challenges in concurrently improving the strength, plasticity, and high-temperature softening resistance of alloys. Here, we uncovered that stable isostructural coherent interfaces effectively address these challenges. In the model body-centered cubic (BCC) MoTaVW refractory high-entropy alloy (RHEA) fabricated by mechanical alloying and spark plasma sintering, controlling the sintering temperature enhances the preferential segregation of W at interfaces. This results in a distinct BCC W-enriched nanolayer between micrometer-scale grains. This nanolayer facilitates dislocation slip and prevents grain growth, thereby improving both plasticity and resistance to high-temperature softening. Consequently, the MoTaVW RHEA featuring stable isostructural coherent interfaces achieves an ultrahigh yield strength of 1410 MPa and a plasticity of 22 % at ambient temperature. Even at 1200 °C, it maintains a yield strength of 575 MPa under hot compression. © 2024 Acta Materialia Inc.",
https://www.scopus.com/inward/record.uri?eid=2-s2.0-85197541511&doi=10.1016%2fj.jmst.2024.05.056&partnerID=40&md5=3cbf2c02595cd4ec851040d74730530d,"The TiNbV0.5Ta0.5Crx (x = 0, 0.1, 0.2, 0.5) refractory high-entropy alloys (RHEAs) with an excellent combination of ductility and strength were designed and prepared for high-temperature applications. The yield strength, ultimate tensile strength, and elongation of the TiNbV0.5Ta0.5Cr0.1 alloy were 878 MPa, 928 MPa, and 21.6 %, respectively. Important issues of microstructure evolution, precipitation process, and their impact on mechanical properties were concerned. Then, the effect of Cr content on the mechanical properties of TiNbV0.5Ta0.5Crx alloys was evaluated through a quantitative analysis of the strengthening mechanism, which elucidated the trade-off relationship between solid solution strengthening and precipitation strengthening in RHEA. The microstructure evolution of the TiNbV0.5Ta0.5Crx alloys involved the formation and interconversion of titanium allotropes (α-Ti and β-Ti) and the precipitation of the Laves phase. Significant embrittlement was induced by the preferential precipitation of α-Ti on the grain boundary. The TiNbV0.5Ta0.5Crx alloys exhibited an incubation period for Laves phase precipitation, which was related to the Cr content in the alloy. The Laves phase preferentially nucleated next to α-Ti due to the redistribution of elements during the α-Ti precipitation process. The precipitation of the Laves phase played an important role in enhancing the strength of the TiNbV0.5Ta0.5Crx alloys. © 2024",
https://www.scopus.com/inward/record.uri?eid=2-s2.0-85192051869&doi=10.1016%2fj.jmst.2024.02.058&partnerID=40&md5=95768bd0802e1e6362d621168de7d1a5,"Machine learning assisted design of materials is so far based on features selected by considering the accuracy of model predictions, and those features do not necessarily ensure a high efficiency in searching for new materials. Here we estimate the efficiency of active learning loop by resampling method using available data as an alternative criterion for selection. The selected features allow an optimization of targeted property with as few new experiments as possible. Input those features into machine learning, we synthesized new high entropy alloys (HEAs) with strengths 2.8–3.0 GPa within five experimental iterations. The alloy AlVCrCoNiMo is found to possess compressive specific yield strengths of 397, 144 and 105 (MPa cm3)/g at 25, 800 and 900 °C, respectively. The specific yield strength of AlVCrCoNiMo alloy at 800 °C is about twice that of the commercial Inconel 718 and the typical refractory HEA of VNbMoTaW. A unique microstructure consisting of multi-scale hierarchical B2 precipitates with coherent interfaces to the BCC matrix strengthens the alloy. Our strategy of maximizing active learning efficiency provides a recipe for selecting features that accelerate the optimization of targeted property. © 2024",
https://www.scopus.com/inward/record.uri?eid=2-s2.0-85201720898&doi=10.1016%2fj.jmst.2024.06.034&partnerID=40&md5=1789309d42ec7076cc2091a60d909e30,"Refractory high/medium-entropy alloys (RH/MEAs) are known for their outstanding performance at elevated temperatures; however, they usually exhibit poor room-temperature plasticity, which can be attributed to the non-uniform deformation that occurs at room temperature. Once cracks nucleate, they will rapidly propagate into vertical splitting cracks. Here, we introduce multiple phases including FCC and HCP phases into the NbMoTa RMEA via appropriate addition of carbon. The results show that multiple-phase synergy effectively suppresses non-uniform deformation, thereby delaying the onset of vertical splitting cracks. An optimal combination of compressive strength-plasticity is achieved by the (NbMoTa)92.5C7.5 alloy. The significant improvement in room-temperature mechanical properties can be attributed to its hierarchical microstructure: in the mesoscale, the BCC matrix is divided by eutectic structures; while at the microscale, the BCC matrix is further refined by abundant lath-like FCC precipitates. The FCC precipitates contain high-density stacking faults, acting as a dislocation source under compressive loading. The HCP phase in the eutectic microstructures, in turn, acts as a strong barrier to dislocation movement and simultaneously increases the dislocation storage capacity. These findings open a new route to tailor the microstructure and mechanical properties of RH/MEAs. © 2024",
https://www.scopus.com/inward/record.uri?eid=2-s2.0-85194043306&doi=10.11817%2fj.ysxb.1004.0609.2023-44566&partnerID=40&md5=2fe4c2486e1ea043caf6298ca7d55627,"Refractory high-entropy alloys (RHEAs) exhibit excellent high-temperature performance and have broad application prospects in aerospace, nuclear energy, and other fields. However, it is difficult to prepare RHEAs through conventional manufacturing methods because of the high melting points of the constituent elements. In this study, high-quality TaNbTiZr RHEA spherical powders prepared by plasma rotating electrode process (PREP) were used as raw materials to fabricate the TaNbTiZr RHEA by electron beam melting (EBM). The effects of process parameters on the microstructure and mechanical properties were investigated by orthogonal experiments. The results show that the density of the EBMed samples increase initially and then decrease with the increase of energy density, and the EBMed sample at an energy density of 37.5 J/m has the highest relative density of 98%. The TaNbTiZr RHEA consists of fine equiaxed grains on both the XOY and XOZ planes, with average grain sizes of 6.32 μm and 6.93 μm, respectively. There are (Nb, Ta)-rich BCC1 matrix phase and Zr-rich BCC2 network phase inside the grains. The TaNbTiZr RHEA exhibits excellent mechanical properties, with yield strength, tensile strength, and elongation of 988 MPa, 1173 MPa, and 3.99%, respectively. Theoretical calculation shows that the high yield strength of the TaNbTiZr RHEA is mainly due to the effects of high lattice distortion strengthening and high grain boundary strengthening. © 2024 Central South University of Technology. All rights reserved.",
https://www.scopus.com/inward/record.uri?eid=2-s2.0-85194850663&doi=10.1007%2fs12613-024-2831-x&partnerID=40&md5=7cf222e09fc785751317401234afea91,"Specific grades of high-entropy alloys (HEAs) can provide opportunities for optimizing properties toward high-temperature applications. In this work, the Co-based HEA with a chemical composition of Co47.5Cr30Fe7.5Mn7.5Ni7.5 (at%) was chosen. The refractory metallic elements hafnium (Hf) and molybdenum (Mo) were added in small amounts (1.5at%) because of their well-known positive effects on high-temperature properties. Inclusion characteristics were comprehensively explored by using a two-dimensional cross-sectional method and extracted by using a three-dimensional electrolytic extraction method. The results revealed that the addition of Hf can reduce Al2O3 inclusions and lead to the formation of more stable Hf-rich inclusions as the main phase. Mo addition cannot influence the inclusion type but could influence the inclusion characteristics by affecting the physical parameters of the HEA melt. The calculated coagulation coefficient and collision rate of Al2O3 inclusions were higher than those of HfO2 inclusions, but the inclusion amount played a larger role in the agglomeration behavior of HfO2 and Al2O3 inclusions. The impurity level and active elements in HEAs were the crucial factors affecting inclusion formation. © The Author(s) 2024.",
https://www.scopus.com/inward/record.uri?eid=2-s2.0-85185348520&doi=10.1016%2fj.jmrt.2024.02.064&partnerID=40&md5=e1343ae6923204846bdb11be33be602c,"Valence electron concentration (VEC) is widely accepted as an effective guideline for designing the mechanical properties of Ti-containing refractory high-entropy alloys (RHEAs). In the present work, a series of Ti–Zr–Nb–Ta and Ti–Zr–Nb–Mo RHEAs with body-centered-cubic (bcc) structure are carefully designed by tailoring their VEC through changing the alloying composition. The elastic properties and mechanical properties are systematically calculated by using a first-principles method. Comparison with available experimental data demonstrates that the employed approach accurately describes the VEC dependence of the elastic and mechanical properties of RHEAs. In general, the elastic stability, elastic properties, ideal shear strength, Vickers hardness, and yield strength increase, whereas Zener anisotropy decreases with increasing VEC. Among all the considered RHEAs, the most isotropic RHEA Ti30Zr30Nb20Mo20 has the best strength-ductility trade-off. Mo has a stronger solid solution strengthening effect than Ta. The higher strength associates with larger lattice distortion induced by increasing VEC. Both elastic stability and mechanical properties are related to the electronic density of states of the alloys. The present work sheds deep insight into the design of high-performance RHEAs through tailoring the VEC. © 2024 The Authors",
https://www.scopus.com/inward/record.uri?eid=2-s2.0-85203640752&doi=10.1016%2fj.msea.2024.147248&partnerID=40&md5=f7ec1161ef3cfce3cbb84d4f69bdc277,"Refractory high-entropy alloys (RHEAs) have garnered widespread attention as a novel class of alloys with promising applications in high-temperature environments. However, their limited ductility has constrained their engineering application. In this study, a Ti40Zr40Nb10Ta10 base alloy with enhanced ductility was chosen, and various amounts of Al were added to investigate the microstructure and mechanical behavior of these alloys. The addition of Al aimed to trigger the cocktail effect while simultaneously enhancing the specific strength of alloys. Scanning electron microscopy and transmission electron microscopy were employed to investigate the phase composition and microstructure, revealing that the addition of Al promoted the formation of a B2 structure. With the incorporation of Al, both the yield strength and hardness of alloys increased. When the Al content reached to 8 at.%, the alloy achieved an optimal strength-ductility balance (yield strength 1030 MPa, elongation 13.4 %). The strengthening contribution was calculated and indicated that solid solution strengthening and precipitation strengthening are the two main methods. While the excellent ductility is contributed by the cross-slip of dislocations, the presence of kink bands accommodated dislocation slip and reduced stress concentration, enhancing the elongation. This study reports a system of RHEAs with excellent room-temperature strength-ductility balance, shedding light on its potential engineering applications. © 2024 Elsevier B.V.",
https://www.scopus.com/inward/record.uri?eid=2-s2.0-85201591711&doi=10.1016%2fj.jmrt.2024.08.068&partnerID=40&md5=fcdd0b00fdc8218ca868c9b69b91a5b8,"In spite of the promising prospects of the WTaVCr refractory high-entropy alloy (RHEA), the nanoscale structure-property relationship remains largely unexplored. This study introduces a supervised machine learning (ML) framework to develop a charge-transfer ionic potential (CTIP) for the W/Ta/V/Cr/O multi-component system. This novel approach demonstrates exceptional advantages in optimizing numerous parameters of a highly flexible yet physically rigorous potential, leveraging a modified distributed breeder genetic algorithm (DBGA) to balance search comprehensiveness and efficiency. The robustness of developed potential is verified through cross-validation against first-principles predictions on various properties of metals, alloys and oxides. Subsequently, dynamic simulations of annealing, mechanical loading, surface oxidation and radiation collision are conducted utilizing CTIP. Results of these simulations align with previous experiments about nanoscale chemical ordering, plastic deformation behavior, oxidation mechanisms and radiation tolerance. These findings not only further corroborate the reliability of CTIP potential, but also uncover atomic-scale insights that are experimentally unattainable, thereby enhancing the understanding of the nanostructure-property relationship. © 2024",
https://www.scopus.com/inward/record.uri?eid=2-s2.0-85185398368&doi=10.11868%2fj.issn.1001-4381.2023.000509&partnerID=40&md5=c2182aa883c7578880a24f61e5982d4a,The refractory high entropy alloys （HEAs） based on refractory elements are developed for potential applications in high temperature areas，since these alloys always have melting temperature higher than 1800 ℃ ，high temperature structural stability and high resistance to heat softening. However，large density induced lower specific strength and room temperature brittleness hinder their application. In this study，the light-weight non-equimolar（Ti35Zr40Nb25）100-xAlx（x=0，5，10，15，20）HEAs were designed and fabricated，then the effect of Al content on the phases，microstructure and mechanical properties were investigated. X-ray diffraction results indicate that the phase changes from the disorder BCC to ordered B2 of other alloys with the increase of Al content. Five alloys have similar phase morphology. Lots of long and slender dendrites grow along the cooling direction at the edge of the ingots，while equiaxed dendrites form at the center of the samples. Energy dispersive X-ray analysis imply the enrichment of Nb in dendritic regions，while Al and Zr segregate in the interdendritic regions. This can be attributed to the highest melting temperature of Nb and stronger bonding between Al and Zr. Room temperature tests reveal that the increase of Al content leads to the increase of both the yield stress and compression stress，but has less influence on the room temperature ductility，the fracture strain of all alloys exceeds 50%. © 2024 Beijing Institute of Aeronautical Materials (BIAM). All rights reserved.,
https://www.scopus.com/inward/record.uri?eid=2-s2.0-85173037225&doi=10.1016%2fj.matlet.2023.135330&partnerID=40&md5=7ca7b0db255af7154db41718c0d85633,"Refractory high entropy alloys are an obstacle to their use as engineering applications due to their low room temperature ductility and high density. In the present work, a new low-density Nb-Mo-Zr-Ti RHEA was prepared by vacuum arc melting method. The as-cast alloy exhibits a single BCC phase with lower density and higher hardness of 7.4331 g/cm3 and 522 HV. The compressive yield strength of 1462 MPa at room temperature, peak strength of 2158 MPa, and strain at break of 24.6 %. The specific yield strength of this alloy is the highest among all other reported RHEAs, and the ultra-high specific yield strength and excellent strong plastic synergistic effect provide important experience in designing and preparing lightweight structural materials for practical applications. © 2023 Elsevier B.V.",
https://www.scopus.com/inward/record.uri?eid=2-s2.0-85195795541&doi=10.1016%2fj.jallcom.2024.175043&partnerID=40&md5=4371ee07a770377381a135e60bd96b29,"The NbMoTaW refractory high-entropy alloy (RHEA) exhibits excellent high-temperature strength, making it suitable for extreme service conditions. However, its brittleness and low ductility at room temperature caused by the enrichment of oxygen at the grain boundaries is a major impediment for its industrial applications. In this work, in-situ alloyed NbMoTaWTix (x=0, 0.125, 0.25, 0.5, 0.75) RHEAs were additively manufactured using the laser powder bed fusion (LPBF) process. The results show that the LPBF NbMoTaWTix RHEAs retain a single-phase microstructure with the body centered cubic (BCC). With the addition of Ti reduced the oxygen content in the alloy, through the formation of, nanoscale TiO2 particles appear at the solidification cell boundaries and grain boundaries, which mitigated the oxygen induced embrittlement and improved the plastic strain to fracture. As a result, the yield and compressive strengths, and the strains to failure, both at room temperature and at 1000 °C, of the NbMoTaWTi0.75 RHEA were found to be superior to those of NbMoTaW. The addition of Ti reduced the oxygen content at the cell boundaries and grain boundaries to form nanoscale TiO2 particles, which mitigated the oxygen induced embrittlement and improved the plastic strain to fracture. The dispersion strengthening of TiO2 and solid solution strengthening of Ti also contributed toimproved the observed strength enhancement. This work illustrates a possible pathway to fabricate near-net shaped RHEA parts with an excellent combination of strength and ductility. © 2024 Elsevier B.V.",
https://www.scopus.com/inward/record.uri?eid=2-s2.0-85191418816&doi=10.1016%2fj.jallcom.2024.174550&partnerID=40&md5=3cef5e209b6f8d0a649ab0fe7bc2fc80,"Improvement in the strength of metallic materials is often achieved at the expense of material ductility; this long-standing conflict is referred to as the strength–ductility trade-off. In this study, the composition design of high-entropy alloys was combined with the design of multiscale microstructures, and heterogeneous refractory high-entropy alloys (RHEA) with multi-sized grains were fabricated via a simple rolling-annealing treatment process, which significantly alleviates the strength–ductility trade-off. The RHEA annealed at 970 ℃ was composed of fully-recrystallized grains of size 25 μm surrounded by nanosized grains. Owing to the heterogeneity in the structure, dislocations preferentially accumulated at soft recrystallization grain boundaries, thus inducing dislocation interactions such as cross-slip and jog, strengthening the soft region grains, and resulting in Heterogeneous deformation-induced (HDI) strengthening. This mechanism resulted in a significant increase in the work hardening rate during tensile deformation and ensured a high tensile strength of 905 MPa, while improving its uniform elongation to 10.6%. Thus, the proposed heterogeneous design accomplished by simple thermal treatments presents a novel strategy to develop a new generation of high-strength and high-ductility high-entropy alloys. © 2024 Elsevier B.V.",
https://www.scopus.com/inward/record.uri?eid=2-s2.0-85187220005&doi=10.1016%2fj.intermet.2024.108257&partnerID=40&md5=8b9e1af4d415cdd0203daec7492557e6,"The AlMo0.5NbTa0.5TiZr refractory high-entropy alloy (RHEA) is one of the prominent systems that has recently attracted significant attention mainly due to its significant high-temperature strength. In this study, the effect of Rhenium (Re) addition on microstructure, chemical composition, mechanical properties, corrosion behavior, and high-temperature oxidation characteristics of this alloy has been investigated. Addition of Re triggered the formation of a new Zr-rich intermetallic compound with hexagonal close-packed (HCP) structure and changed the orthogonal configuration of the nano-scaled basket-weave structure into a wavy pattern by affecting the diffusion rate during the spinodal decomposition process. While the hardness of the alloy in the homogenized state increased by 13% after Re addition, a slight decrease was observed in respect of toughness mainly due to the formation of the new HCP intermetallic phase. The Re-added alloy showed a reduced corrosion resistance, whereas an improved lower corrosion rate was recorded after Re addition. The high-temperature oxidation rate was shown to have been decreased slightly by Re addition because of relatively improved adhesion between the oxide layers and the substrate. © 2024 Elsevier Ltd",
