Repository: ErAgOn-AmAnSiRoHi/HEA_QA

<h1>Quick Info</h1>

> **Scopus_Abstracts_Dataset.csv** : This is the dataset downloaded from Elsevier Scopus. It contains three fields, namely Link, Abstract and DOI.
>   
> **NER_Extracted.json** : This is the extracted dataset from *Scopus_Abstracts_Dataset.csv* using FSP (Few Shot Prompting) tuned GPT.
>   
> **HEA_QA_DATASET.json** : This is the QA_Pairs generated from *NER_Extracted.json* and converted to SQuAD Format Dataset which is used to finetune our inference LLMs.

File: Datasets/Scopus_Abstracts_Dataset.csv (part 19 of 21)
Link,Abstract,DOI
https://www.scopus.com/inward/record.uri?eid=2-s2.0-85187953636&doi=10.1016%2fj.jmst.2023.12.057&partnerID=40&md5=2d281b882f1808eb7f61033b6797193c,"Refractory high-entropy alloys (RHEAs) are potential materials for high-temperature structural applications due to their excellent high-temperature performance. However, the early onset of plastic instability in RHEAs is a critical issue to be addressed. In this study, a novel Zr35Ti30Nb20Al10V5 RHEA was subjected to 95% cold rolling and annealing, achieving outstanding mechanical properties. Notably, the cold-rolled alloy exhibited the highest reported tensile strength (∼2.0 GPa) among RHEAs with a moderate ductility of ∼8.5%. Moreover, Additionally, the subsequent annealing process enabled the alloy to achieve an outstanding combination of yield strength (1.1 GPa) and fracture elongation (20%). The cold-rolled alloy has a heterogeneous lamella structure with high-density dislocation cells and dislocation pile-ups, and lattice distortion in the locally chemically ordered structure. The high work hardening behavior originates from the heterogeneous deformation-induced (HDI) hardening, which makes the HDI stress and hardening rate increase with increasing strain. In the annealed alloy, lattice distortion increases significantly with increasing strain, promoting dislocation cross-slip. The dislocation pile-ups and interactions facilitate the transition of microbands, and the relatively stable work-hardening behavior of the alloy is mainly attributed to the microband-induced plasticity effect. This study provides novel insights into the design and optimization of highly formable RHEAs with excellent mechanical properties. © 2024",
https://www.scopus.com/inward/record.uri?eid=2-s2.0-85185395939&doi=10.11868%2fj.issn.1001-4381.2023.000480&partnerID=40&md5=21fdd56de15a500cedbf9dbb8bbf171b,Due to excellent comprehensive properties such as high strength，high hardness，and excellent high-temperature oxidation resistance，the refractory high-entropy alloys have broad application prospects and research value in the fields of aerospace and nuclear energy. However，the refractory high-entropy alloys have very complex composition features，making it difficult to perform alloy design. It seriously restricts the development of high-performance refractory high-entropy alloys. In recent years，the machine learning technique has been gradually applied to various high-performance alloys with efficient and accurate modeling and prediction capability. In this review，there was a comprehensive summary of research achievements on machine learning-driven design of refractory high-entropy alloys. A detailed review on the applications and progress of machine learning technique in different aspects was given，including alloy phase structure design，mechanical property prediction，strengthening mechanism analysis and acceleration of atomic simulations. Finally，the currently existing problems in this direction were summarized. The prospect about promoting the design of high-performance refractory high-entropy alloys was presented，including development of high-quality database for refractory high-entropy alloys， establishment of quantitative relation of “composition-process-structure-property” and achievement of multi-objective optimization of high-performance refractory high-entropy alloys. © 2024 Beijing Institute of Aeronautical Materials (BIAM). All rights reserved.,
https://www.scopus.com/inward/record.uri?eid=2-s2.0-85203456506&doi=10.1016%2fj.msea.2024.147225&partnerID=40&md5=69a789a7d0897d0996fe71d8aa989f67,"While refractory high-entropy alloys (RHEAs) show promising potential for extreme applications, those directly fabricated via additive manufacturing methods have been hindered by their inferior mechanical properties, particularly at high temperatures. In this study, we successfully produced a Hf-Nb-Ti-V RHEA using directed energy deposition (DED) technique, achieving satisfactory tensile properties across a wide temperature range. This was accomplished by inducing severe lattice distortions in the fabricated RHEA, which can be traced back to the local chemical fluctuations present in the newly fabricated RHEA and the significant atomic radius mismatch. Due to strong solute pinning, these factors contribute to the superior yield strength of the DED-fabricated RHEA across a wide temperature range. Furthermore, the elastic constants in the fabricated RHEA show a negligible temperature dependence, revealed by first-principles calculations, ensuring satisfactory strengths even at high temperatures. This alloy design strategy, which involves introducing significant lattice distortion and maintaining the temperature-low sensitivity of the elastic moduli, opens up new possibilities for directly fabricating RHEAs with superior high-temperature properties. © 2024 Elsevier B.V.",
https://www.scopus.com/inward/record.uri?eid=2-s2.0-85161064551&partnerID=40&md5=befee8cc71a0c4424ae65dcd6a31fb1f,"The Al0.5Nb1.5TiV2Zr0.5 high entropy alloy was prepared by vacuum arc melting, and its microstructure, density, and mechanical properties were investigated. Results show that Al0.5Nb1.5TiV2Zr0.5 alloy consists of 90.6vol% body-centered cubic phase and 9.4vol% C14-Laves secondary phase. The matrix phase of the alloy is rich in Ti and V, and the secondary phase is rich in Al and Zr. The alloy has a low density of 6284 kg/m3 and Vickers hardness of 5197.9 MPa. The yield strength of alloy is decreased with increasing the temperature: it decreases from 1082.9 MPa at room temperature to 645.0 MPa at 1073 K. The compressive strain decreases from 27.20% at room temperature to 14.94% at 873 K, which is related to the decrease in atomic interaction force when the temperature rises. At 1073 K, the compressive strain of alloy exceeds 50%, indicating the good plasticity without fracture. The results of compression tests show that the ductile-brittle transition temperature ranges from 873 K to 1073 K. Copyright © 2023, Northwest Institute for Nonferrous Metal Research. Published by Science Press. All rights reserved.",
https://www.scopus.com/inward/record.uri?eid=2-s2.0-85146674659&doi=10.1016%2fj.jallcom.2023.168821&partnerID=40&md5=ad8ba1b7c4f26b9614719e1c0b1d7af3,"Refractory high-entropy alloys (RHEAs) have attracted considerable attention in the recent pastdue to their high yield strength (YS) and superior high-temperature mechanical properties. However, poor ductility at room temperature and high density are still major challenges in their processing and industrial application. Here, two novel single-phase body-centered cubic (BCC) structured Al5MoxNb36Hf13Ti46-x (x = 5, 7 at%, marked as Mo5 and Mo7) RHEAs with excellent room-temperature ductility and low density (7.53–7.64 g/cm3) were designed and prepared by tailoring the Mo content. These two RHEAs have a good combination of ambient ductility, high YS, and low density. The as-cast state Mo5 and Mo7 alloys show ∼ 20%, ∼ 15% tensile ductility and 680, 820 MPa YS, respectively. The YS increased to 892 MPa for the Mo5 alloy and up to 900 MPa for the Mo7 alloy after cold rolling and heat treatment, respectively. The peak strength at 873 K increased from 666 MPa of the Mo5 alloy to 710 MPa of the Mo7 alloy, and the peak strength of the Mo7 alloy at 1073 K was higher than 450 MPa. According to the solid solution strengthening model, the high strength can be attributed to the atomic radius misfit and shear modulus misfit of the alloy components, as well as high atomic-level pressure. Increasing the Mo content will introduce a solid solution strengthening effect into the RHEAs. The large tensile ductility arises owing to the dense dislocation slip and no twins or the second phase was detected in the tensiled sample. This study provides more helpful information to design RHEAs with superior ambient tensile ductility. © 2023 Elsevier B.V.",
https://www.scopus.com/inward/record.uri?eid=2-s2.0-85150885651&doi=10.1002%2fadem.202201659&partnerID=40&md5=4d386b84d49184d293b5d751a457df7f,"Eutectic high-entropy alloys (EHEAs), with good castability, compositional homogeneity, and outstanding properties, are becoming hotpots in materials field. It is worth noting that most reported EHEAs are based on expensive and high density of metal elements, such as Hf, Zr, Ta, Nb, W, and Pd, which increase the overall cost and quality. Herein, by selecting the cost-effective and low-density of Ti and Si as eutectic forming elements, a novel CoCrFeNi2(TiSi)0.7 EHEA with face-centered-cubic (FCC) + M16Ti6Si7-type silicide is designed and prepared. The evolution of microstructure and mechanical properties is investigated under different annealing conditions. The CoCrFeNi2(TiSi)0.7 EHEA shows excellent high-temperature mechanical properties. At 800 °C, the as-cast and annealed samples do not fracture under a compressive strain exceeding 50%. In particular, a long period of high-temperature annealing dramatically increases the high-temperature yield strength from 510 to 703 MPa, which exceeds that of most reported EHEAs and some refractory high-entropy alloys. © 2023 Wiley-VCH GmbH.",
https://www.scopus.com/inward/record.uri?eid=2-s2.0-85152362888&doi=10.1016%2fj.surfcoat.2023.129503&partnerID=40&md5=f8a970be7befe1290f86f29beac240e8,"In the last decades, refractory high entropy thin films have attracted more attention due to their superior properties at high temperatures. Besides the thermal stability, these new materials present good mechanical properties at high temperatures, which is interesting compared to conventional alloys. TiTaZrHfW([sbnd]N) films are deposited by reactive magnetron sputtering in various argon/nitrogen atmospheres. Optical emission spectroscopy is performed to analyze the target poisoning conditions and optimize the deposition parameters. The nitrogen flow rate ratio RN = ΦN2/(ΦN2 + ΦAr) is varied from 0 to 29 %. XRD analyses show a phase transition from amorphous to B1(NaCl) single phased films once the nitrogen is added. For all nitrides, an out-of-plane {111} preferential orientation is observed, except for RN = 9 %, for which it changes to {200}. The morphology of the films changes from compact to columnar when the nitrogen ratio exceeds 5 %. The hardness and Young's modulus are also studied and present evolution with maximum values, 29 GPa and 257 GPa for RN = 9 % respectively. All nitrides show good thermal stability under vacuum at 800 °C for 3 h, compared to nitrogen-free metallic film, for which phase transition occurs. Nitrides show improved oxidation resistance compared to that of metallic film. © 2023 Elsevier B.V.",
https://www.scopus.com/inward/record.uri?eid=2-s2.0-85177827456&doi=10.1016%2fj.apt.2023.104276&partnerID=40&md5=c9489adc4879b55ed296547c40f42f8b,"Refractory High Entropy Alloys (RHEAs) are a new class of alloys that have attractive properties suited for high-temperature applications. An equiatomic combination of the elements Ti, Nb, Mo, Ta, and W has been processed by mechanical alloying (MA) route to yield TiNbMoTaW RHEA powder. Structural analysis of RHEA powder obtained after 100 h of mechanical milling, indicated the formation of a single-phase solid solution with a body-centered cubic (BCC) structure and has a lattice constant of 3.1645 Å. CALPHAD modeling of TiNbMoTaW RHEA was carried out to understand the effect of phase changes with respect to temperature. RHEA was found to be thermally stable at elevated temperatures with a dominant BCC structure, which highlights its potential in high-temperature engineering applications. © 2023 The Society of Powder Technology Japan",
https://www.scopus.com/inward/record.uri?eid=2-s2.0-85168407944&doi=10.1016%2fj.ijrmhm.2023.106352&partnerID=40&md5=f891f703d9343bff97389a7eafab9209,"The NbTaTiV-based refractory high-entropy alloys (RHEAs) show promising high-temperature properties and excellent processability. However, achieving ultra-strong strengths while maintaining room-temperature processability is still a challenge. In this work, a new ultra-strong NbTaTiV RHEA reinforced with 0.35 wt% Al2O3 was successfully designed and synthesized. The characteristics of oxides and their effects on mechanical properties were systematically studied. It was found that the Al2O3 will fully disperse and reacted with NbTaTiV RHEA after milling and sintering at 1600 °C, leading to the in-situ formation of dispersive Ti-(O, N) particles and the dissolving of Al atoms. The dual-phase RHEA exhibited a superior combination of yield strength (2075 MPa) and compressive plasticity (15%) while keeping high strength at a wide temperature range (25–1000 °C). The ultra-strong strength of the present dual-phase RHEA is mainly attributed to the particle strengthening caused by the high dispersion of Ti-(O, N) submicron particles and the solid solution strengthening from the dissolved Al and interstitial atoms. It is revealed that RHEAs can be remarkably enhanced through oxide dispersion strengthening and solution strengthening, which provides a new sight for designing high-performance RHEAs. © 2023",
https://www.scopus.com/inward/record.uri?eid=2-s2.0-85150878846&doi=10.1016%2fj.ijrmhm.2023.106201&partnerID=40&md5=1b66df855ea3490d406ee9bd169c0fb1,"Body-centered cubic (BCC) refractory high-entropy alloys (RHEAs) possess the typical advantage of high strength. However, RHEAs often exhibit apparent brittleness at room temperature, which remains great challenges for their engineering applications. In this study, NbMoTaW with 0 and 1 wt% m-ZrO2 nano-sized ceramic particles RHEAs have been successfully fabricated by ball milling and spark plasma sintering (SPS). The effect of m-ZrO2 ceramic particles on the microstructures and mechanical properties of NbMoTaW RHEAs was investigated. Results show that the matrix of alloys was characterized by single-phase BCC. Microstructural analysis shows that the grains in the single-phase BCC alloy have been refined by 39.0% through introduction of oxide nano-ceramic particles. The m-ZrO2 ceramic addition could effectively enhance both the hardness and strength of the NbMoTaW RHEA, accompanied by a slight decrease in plasticity. Compared with the vacuum arc-melting (VAM) method, the sintered NbMoTaW-1ZrO2 RHEA shows a significant increase in comprehensive compressive properties, especially the ductility. The yield strength, ultimate compressive strength and fracture strain of sintered NbMoTaW-1ZrO2 RHEA are 1775 MPa, 2118 MPa and 12.4%, respectively, surprisingly increased by 67.8%, 74.9% and 376.9%. A quantitative yield strength model correlating m-ZrO2 ceramic particle size, volume fraction and NbMoTaW-1ZrO2 grain size was built. The addition of fine m-ZrO2 ceramic resulted in Orowan strengthening and fine grains, thereby increasing yield strength of alloy. The superior combination of mechanical properties of the NbMoTaW-1ZrO2 RHEA could promote it to be a promising alloy in engineering applications. © 2023 Elsevier Ltd",
https://www.scopus.com/inward/record.uri?eid=2-s2.0-85179585897&doi=10.1016%2fj.jmrt.2023.11.254&partnerID=40&md5=26c8b32a5e6f6fb9b93dd6084f87cbcb,"To make up for the poor strength of high plasticity NbTa0·5Ti refractory medium entropy alloys (MEAs), light metal Al was introduced as alloying element. In this work, the NbTa0·5Ti-Alx (x = 0, 0.2, 0.4, 0.6, 0.8, 1.0) series non-isoatomic refractory high entropy alloys (RHEAs) were prepared by arc melting, and phase equilibrium was predicted by CALPHAD. The effects of Al content and annealing temperature on microstructure and phase evolution, and its mechanical properties were studied. The NbTa0·5Ti-Alx alloys changed from single phase BCC to two-phase A2+B2 crystal structure after adding Al. The hardness and strength of the as-cast alloys are increased by the solution strengthening and precipitation strengthening effect, but the brittleness is increased. The precipitation of Laves of plate-like NbAlTi2 and finer-scale A15 of (needle, particle)-like AlTi3 precipitates at and near grain boundaries after annealing. Higher annealing temperature is beneficial to eliminate dendrites formed by element segregation in the arc melting cooling process and promote grain growth (up to ∼200 μm). This work designed a new alloys with excellent compression plasticity and enriched the field of composition design and aging treatment of the Al-containing second generation RHEAs， so that their microstructure can be better controlled to achieve a balance of strength and plasticity. © 2023 The Authors",
https://www.scopus.com/inward/record.uri?eid=2-s2.0-85149374104&doi=10.1016%2fj.ijrmhm.2023.106163&partnerID=40&md5=9016fb4d48c59103aad1e58da5f2b305,"Refractory high entropy alloy is a potential substitute material for high temperature structures because of its excellent mechanical properties of high temperature resistance. In this paper, three kinds of refractory high-entropy alloys, M0, M10 and M20, were designed by adjusting the content of Mo element and formed by Laser powder bed melting(LPBF) technology. The solidification thermodynamics, microstructure and mechanical properties of the three kinds of alloys were analyzed. The effect of Mo content on the microstructure and mechanical properties of the three kinds of alloys was studied. With the increase of Mo element content, the grain size of the alloy becomes smaller and smaller, the yield strength increases greatly, and the plasticity of the alloy decreases continuously. The compressive yield strength of high strength M20 alloy is up to 1285 MPa, the ultimate strength is 2447 MPa, and the elongation is 27%. The high plasticity M0 alloy exhibits compressive superplasticity. The tensile yield strength and ultimate strength of M10 alloy are 1184 MPa and 1403 MPa, and the elongation is 5.1%. In this paper, the matching problem between plasticity and strength of refractory high-entropy alloys at room temperature is solved by combining alloy composition optimization and LPBF forming technology, which lays a foundation for the industrial application of refractory high-entropy alloys. © 2023 Elsevier Ltd",
https://www.scopus.com/inward/record.uri?eid=2-s2.0-85160276533&doi=10.1016%2fj.jallcom.2023.170739&partnerID=40&md5=b35032476c0c2264d7d8fb8eb9e5ccc0,"An Alx(TiZrTa0.7NbMo) (x = 0, 0.1, 0.2, 0.3, 0.4, and 0.5) series of refractory high-entropy alloys were prepared by a vacuum-arc melting process and annealed. The effects of aluminum (Al) addition on the microstructure, room temperature, and high temperature mechanical properties of refractory high-entropy alloys were systematically examined and the strengthening mechanism analyzed and discussed. The results showed that, the phase composition of the alloy was BCC1 and BCC2 phases in the absence of Al. Precipitated phase AlZr3 formed in the alloy when Al was added. This series of refractory high entropy alloy has good strength at room temperature and high temperature. The compressive yield strength of Al0.5(TiZrTa0.7NbMo) alloy at room temperature was 1984 MPa and the compressive yield strength at 800 °C was 714 MPa. All alloys have plastic strain variables of 10.2–34.8 %, showing excellent room temperature plasticity. The increase in yield strength at room temperature primarily resulted from solution and precipitation strengthening. At high temperatures, precipitation strengthening became the dominant strengthening method. These research findings are expected to facilitate the understanding of the influence trends and mechanism of action of Al in refractory high-entropy alloys and serve as a reference for the design and development of Al-containing refractory high-entropy alloys. © 2023 Elsevier B.V.",
https://www.scopus.com/inward/record.uri?eid=2-s2.0-85140274282&doi=10.1016%2fj.jallcom.2022.167421&partnerID=40&md5=6538c1d4812d4c884824ad5d9bcfeaaa,"The NbTaW0.4, Re0.1NbTaW0.4, NbTaW0.4C0.25 and Re0.1NbTaW0.4C0.25 refractory medium entropy alloys (RMEAs) were fabricated by arc melting. The effect of Re, C andRe + C on the microstructure and mechanical properties of NbTaW0.4 alloy was investigated. The NbTaW0.4 alloy consisted of disordered body-centered cubic (BCC) solid solution phase. The yield strength at room temperature and 1450 ℃ of NbTaW0.4 alloy were 912 MPa and 198 MPa, respectively. A small addition of Re (4 at%) has no significant effect on the microstructure and room temperature mechanical properties of the alloy, but can increase the yield strength by about 69% at 1450 ℃; when C (9.4 at%) or both Re and C (Re is 3.6 at%; C is 9.1 at%) were added to the alloy, the microstructure of the alloy was fine and uniform hypo-eutectic structure, and needle-like precipitates were dispersedly distributed within the grains in the matrix. The mechanical properties of the alloy were significantly improved when C or both Re and C were added. Compared with NbTaW0.4 alloy, the yield strength of NbTaW0.4C0.25 alloy and Re0.1NbTaW0.4C0.25 alloy increased by 316.6% and 233.3% at 1450 ℃, respectively. Re element can affect the morphology, quantity and distribution of Ta2C phase. Consequently, element Re shows an antagonistic effect on the enhancement of NbTaW0.4 alloy by C element. The NbTaW0.4C0.25 alloy exhibits excellent yield strength of 825 MPa at 1450 ℃ with decent ductility of 12.4% at room temperature. © 2022 Elsevier B.V.",
https://www.scopus.com/inward/record.uri?eid=2-s2.0-85174359101&doi=10.11901%2f1005.3093.2022.526&partnerID=40&md5=a69a0ecdcf4c7472330e678cac4497bd,"As a burnable poison element, boron (B) has been successfully added into the AlNbMoZr based refractory high-entropy alloy (RHEA) via arc melting method, thus a novel high strength nuclear RHEA material with neutron toxic properties was developed. Hence, the alloy was subjected to irradiation of Kr ions of 4 MeV intensity to assess its irradiation damage behavior in terms of its microstructure and mechanical property evolution. The results of room temperature compression testing show that AlNbMoZrB alloy has excellent mechanical property with compression yield strength ~1180 MPa, fracture strength ~1274 MPa, and plasticity ~4.8%. By comparatively examining the phase structure and microstructure evolution of AlNbMoZrB alloy before and after irradiation, it is found that AlNbMoZrB alloy has a typical dendrite structure, in which the dendrite region is a matrix phase with disordered BCC structure, and the interdendrite region is composed of FCC structure Al-Zr phase and α-Zr phase. After irradiation with Kr ions, the α-Zr phase underwent an amorphous transformation. At the same time, high density <100> and 1/2<111> dislocation loops are also generated. The volume density of the dislocation loop is ~4.11×1022 m-3 and the size is between 12 nm and 16 nm after subjected Kr ions irradiation at room temperature. The volume density of the dislocation loop decreased to ~1.63×1022 m-3 and the size increased to 23~27 nm after subjected the same Kr ions irradiation at 300℃. © 2023 Chinese Journal of Materials Research. All rights reserved.",
https://www.scopus.com/inward/record.uri?eid=2-s2.0-85173608889&doi=10.1016%2fj.addma.2023.103813&partnerID=40&md5=7980a314e545aecf3b4ac6635f1826a1,"Lightweight refractory high-entropy alloys (LRHEAs) exhibit lower density and better ductility than other refractory high-entropy alloys, which bestows upon them substantial prospects for application across diverse engineering domains. laser directed energy deposition additive manufacturing (LDED) technology emerges as an ideal process for preparing such refractory metals owing to its exceptional attributes, such as rapid cooling rates and design flexibility. In this study, a new LRHEA Al0.3NbTi3VZr1.5 was fabricated by LDED, and a comprehensive investigation was conducted to explore the microstructure evolution and the plastic deformation mechanisms. A graded microstructure with body-centered cubic (BCC) matrix, Laves phases near grain boundaries, and coarsened ω particles in the matrix is detected in as-deposited samples. In solid solution treated (SST) samples, the Laves phase disappears, and the ω particles decrease in size, forming a nanoscale two-phase mixture with the matrix. The as-deposited samples exhibit distinct brittle fractures, with a fracture strength of 902 MPa and 1% fractured strain. While the SST samples exhibit a considerable fracture strain of about 25 ± 2% with 1032 ± 12 MPa yield strength and a specific yield strength of 180 MPa·g−1·cm3. The high strength is mainly attributed to the solid-solution strengthening, while the excellent ductility is achieved by activating the unique deformation mechanism, including the formation of multi-stage microbands and kinking. The refinement of microband spacing accommodates more plastic deformation, and cross-slip further refines the microbands spacing in three dimensions. Microband-induced kinking effectively relieves local stress concentration and slows fracture. This work provides new insights into the design and preparation of LRHEAs using additive manufacturing technology and makes a remarkable contribution to the comprehensive and in-depth understanding of their plastic deformation mechanisms. © 2023 Elsevier B.V.",
https://www.scopus.com/inward/record.uri?eid=2-s2.0-85165544999&doi=10.1016%2fj.ijrmhm.2023.106331&partnerID=40&md5=142d56d41936800d90adffdb5360dabb,"Refractory high-entropy alloys (RHEAs) are regarded as promising candidates of the next generation superalloys, mainly benefitting from the high strength at high temperatures. However, they are not competitive in lightweight, room-temperature ductility, and corrosion resistance compared with other superalloys. In this work, novel Ti1.6ZrNbAl0.4-xVx (x = 0, 0.2, 0.4) lightweight RHEAs (LRHEAs) were fabricated and systematically investigated. The substitution of V for Al promoted strength-ductility synergy and ameliorated the corrosion resistance of the current LRHEAs. More specifically, an increase in V content caused a phase transformation from a BCC + B2 dual phase structure to a single BCC phase structure and a reduction of grain sizes. Mechanical tests demonstrated that the Ti1.6ZrNbAl0.2V0.2 LRHEA possesses a high yield strength of ∼806 MPa and a moderate tensile ductility of ∼13.2%, which is attributed to synergetic strengthening from grain refinement and solid solution strengthening induced by V addition. In addition to the homogenous phase structure and fine grain sizes, excellent anti-corrosion properties of Ti1.6ZrNbAl0.2V0.2 LRHEA were also attributed to the doping effect of V, leading to the formation of a high content of corrosion-protective products. Our findings provide a new paradigm for achieving such outstanding combinations in LRHEAs. © 2023 Elsevier Ltd",
https://www.scopus.com/inward/record.uri?eid=2-s2.0-85157990304&doi=10.1016%2fj.apsusc.2023.157368&partnerID=40&md5=b86ecb0d46a43b716f95df295c8c4af4,"Refractory high-entropy alloys (RHEAs) have emerged as a new class of materials due to their exceptional properties such as high strength, high-temperature stability, and potential for corrosion resistance. In this study, we investigate the effect of Al and Cr co-alloying on the crystal structure, mechanical properties, electrical resistivity, and corrosion resistance of HfMoNbZr film. (AlCr)x(HfMoNbZr)1-x films were grown using direct current magnetron sputtering, with Al50Cr50 and Hf25Mo25Nb25Zr25 target co-sputtering. Our findings reveal that all films possess a B2-type BCC fine-grained crystallite structure. Moreover, an increase in AlCr content results in an increase in hardness and electrical resistivity, which can be attributed to the stronger directionally angular bonds and higher local lattice distortion caused by Al atoms, as confirmed by density functional theory (DFT) calculations. Additionally, the (AlCr)x(HfMoNbZr)1-x films exhibit excellent corrosion resistance in 3.5 wt% NaCl solution, as indicated by a corrosion current below 10−8 A/cm2. Remarkably, at PAlCr = 90 W, the current density reaches a minimum value of 4.85 ± 0.43 × 10-9 A/cm2. These results demonstrate the tunable properties of RHEAs through element alloying, which offers promising opportunities for various applications. © 2023 Elsevier B.V.",
https://www.scopus.com/inward/record.uri?eid=2-s2.0-85144456067&doi=10.1557%2fs43578-022-00833-6&partnerID=40&md5=3b36a2fab8c29cc9287959670b7d43fb,"The Mo25Nb25Ta25W25 refractory high-entropy alloy, which was prepared by mechanical alloying utilizing pure elemental powder and spark plasma sintering (SPS), was explored in this work to determine the effects of sintering temperature on phases, microstructure, and mechanical characteristics. The alloyed powder with single BCC structure was fabricated after 30 h of ball-milling process and then was sintered under the SPS conditions of 1700 °C, 1800 °C, 1900 °C, along with the pressure of 50 MPa as well as the dwell time of 20 min. The findings demonstrated that the alloys consisted of BCC matrix phase and Ta and Nb-enriched FCC carbide precipitation phase. And the alloy sintered at 1800 °C possessed a compressive strength of 2571 MPa and fracture strain of 14.51%, which were mostly caused by grain refinement strengthening and particle strengthening. Additionally, the fracture mechanism of alloy was intergranular brittle fracture. Graphical abstract: The BSE image and EDS results of local area and the TEM results indicated that two phases and their crystal structure after sintering were clearly identify as well as which phase the elements inclined to segregate in the sintered alloy. The stress–strain curve and nano-indentation results indicated that the carbide particles with high hardness provided contribution to the high strength of the alloy. [Figure not available: see fulltext.] © 2022, The Author(s), under exclusive licence to The Materials Research Society.",
https://www.scopus.com/inward/record.uri?eid=2-s2.0-85143820244&doi=10.1007%2fs11665-022-07688-2&partnerID=40&md5=7da318ffa90e135232acd83afbce0d81,"In present study, vacuum levitation melting was utilized to produce WTaVCrTi refractory high-entropy alloy designed for high-temperature and nuclear fusion applications. Microstructure characterization, composition analysis, mechanical properties and thermal conductivity were presented by SEM, XRD, TEM, ICP-OES, compressive test, and laser-flash thermal analyzer. WTaVCrTi HEA was found to be a bimodal microstructure comprising of bcc crystal phase and minor secondary phase showing a fully-interfacial coherence with the bcc phase. The outstanding Vickers microhardness of the alloy is about five times higher than that calculated by the rule-of-mixture. Its compression yield strengths at room temperature (RT), 400, 600, and 800 °C were 1628, 1370, 1215, and 1055 MPa, respectively, exhibiting strong resistance to high-temperature softening. Fewer cleavage features were observed with increasing temperature compared to the fracture at RT. The remarkably reduced thermal conductivity of 16.8 W/m K at RT could contribute to defect recombination and outstanding resistance to irradiation. These enhanced strength, hardness, and irradiation resistance characters are promising for high-temperature structure and fusion applications. © 2022, ASM International.",
https://www.scopus.com/inward/record.uri?eid=2-s2.0-85147799749&doi=10.1016%2fj.jmst.2022.12.011&partnerID=40&md5=c38cd6d4f1500fe33a512f69a1bccd3a,"Lightweight high-entropy alloys or complex-concentrated alloys have demonstrated great potential for engineering applications due to their high strength and lightweight. However, a weak strain-hardening ability and a limited tensile ductility remain their major hindrance. Here, a multistage strain-hardening effect is developed to ensure a high strength and still a sufficient ductility in a rolled and annealed (Ti44V28Zr14Nb14)98.5Mo1.5 (at.%) lightweight refractory complex-concentrated alloy (M1.5A-LRCCA). This multistage strain-hardening behavior is related to the microstructure and the corresponding initial average dislocation density and distribution by comparison with rolled and annealed Ti44V28Zr14Nb14 (M0-LRCCA) and as-cast (Ti44V28Zr14Nb14)98.5Mo1.5 (M1.5C-LRCCA). The microstructure, with homogeneously distributed submicron precipitations, a moderate initial average dislocation density, and uniform dislocation distribution (e.g., M1.5A-LRCCA), is susceptible to producing various deformation substructures, such as dislocation substructures (slip bands, Taylor lattices, microbands, DDWs), shear bands, and deformation twins, which results in the multistage strain-hardening behavior. This method of achieving multistage strain hardening behavior through a microstructure modulation is significant for engineering applications of lightweight high-entropy alloys or complex-concentrated alloys, and it might be extended to other lightweight and high-strength alloys. © 2023",
https://www.scopus.com/inward/record.uri?eid=2-s2.0-85171280248&doi=10.1515%2fmt-2023-0066&partnerID=40&md5=cb6616bd77ab3f6675deaad79046282a,"To improve the ductility and toughness of refractory high entropy alloy (Ti, Zr, V), Mn and Cu were added to form TiZrVMnCu high entropy alloy with soft and hard phases. Carbon nanotubes (CNTs) and Er were introduced to fabricated composites with high strength and ductility. The relative density, microhardness, and compressive strength of TiZrVMnCu-Er-CNTs composites were in direct proportional to CNTs content from 0 to 0.5 wt%. The composite with 0.5 wt% CNTs has the highest hardness (634.4 HV) and strength (1720.7 MPa), and the strain variable is 14.3 %. The fracture toughness of the composites was improved by the crack bridging mechanism and crack deflection mechanism induced by adding CNTs. The fine grain, second phase strengthening mechanism, and the load transfer mechanism induced by CNTs improved the strength and hardness of the composites. Er can achieve solid solution strengthening or play a role in the second phase and fine grain strengthening.  © 2023 Walter de Gruyter GmbH, Berlin/Boston.",
https://www.scopus.com/inward/record.uri?eid=2-s2.0-85169054431&doi=10.1016%2fj.commatsci.2023.112464&partnerID=40&md5=4d5ab2a0bf8a33236883eb2a8b718fdc,"Medium-entropy carbide ceramics have garnered significant attention due to their outstanding mechanical and chemical properties. However, the underlying physical mechanisms responsible for their excellent mechanical properties have not been fully understood. In this study, we performed first-principle calculations to systematically determine the lattice constants, mechanical properties, electronic density of states, and charge densities of two refractory medium-entropy carbide ceramics: (NbTaW)C and (MoTaW)C. Our calculated results were in good agreement with the experimental data. We demonstrated that medium-entropy carbide ceramics exhibit superior mechanical properties compared to those of high-entropy alloys, primarily due to the introduction of C, which induces a more pronounced lattice distortion effect within the material. This effect facilitates charge transfer between metal cations and nonmetal anions, leading to stronger covalent bonds that enhance the mechanical properties. Our study elucidates the physical mechanisms governing the exceptional mechanical properties of novel refractory medium-entropy carbide ceramics and guides their design and development. © 2023 Elsevier B.V.",
https://www.scopus.com/inward/record.uri?eid=2-s2.0-85149729557&doi=10.1016%2fj.jallcom.2023.169065&partnerID=40&md5=8fc88439baf6183ebdf7c0dc378a9335,"Single-phase BCC Nb40Ti40Ta20 (NTT) refractory medium entropy alloy (MEA) was prepared by selective laser melting (SLM) and vacuum arc melting (VAM). Compared with the VAMed sample, the SLMed samples has smaller grain size (Only 1/22 of VAMed alloy). Attributing to the difference in cooling rate of molten pool, the typical dendrite is formed in VAMed NTT, while the microstructure in the SLMed NTT exhibits a mixed morphology of columnar and cellular grains. The component microscopic segregation occurs in the SLMed NTT due to the poor element diffusion caused by the insufficient powder mixing and short laser acting time. The hardness and room temperature strength of SLMed NTT (278.6HV, 1030 MPa) are significantly higher than that of VAMed NTT (219.18HV, 860 MPa), while the yield strength exhibits no significant difference at high temperature. The results indicate that the grain refinement does not significantly improve the high temperature strength of the NTT alloy. This is attributed to the fact that finer grains can easily slip at high temperatures, which leads to the weakening of the grain boundary strengthening effect. The high ductility (e>80 %) of NTT not only expands the application field of refractory alloys, but also the novel MEA is a promising candidate material for AM. © 2023 Elsevier B.V.",
https://www.scopus.com/inward/record.uri?eid=2-s2.0-85141891156&doi=10.1016%2fj.jmst.2022.09.018&partnerID=40&md5=f8c061fdd08c4fe855ed15bb8b240746,"The compositional heterogeneity in high-entropy alloys (HEAs) has been reported to be an inherent entity, which significantly alters the mechanical properties of materials by tuning the variation of lattice resistance for dislocation motion. However, since the body-centered cubic (BCC) structure is not close-packed, the change of lattice resistance is less sensitive to the normal concentration wave compared to that in face-centered cubic (FCC) structured materials. In this work, we selected a refractory bcc HEAs TiZrNbTa for the matrix and added a small amount of Al to facilitate the special spinodal decomposition structure. In particular, (TiZrNbTa)98.5Al1.5 displayed a typical basket-weave fabric morphology of spinodal decomposition structure with a characteristic periodicity of ∼8 nm and had an optimal combination of strength and ductility (the yield strength of 1123 ± 9 MPa and ductility of ∼20.7% ± 0.6%). It was determined that by doing in situ TEM mechanical testing, the plastic deformation was dominated by the formation and operation of dislocation loops which provided both edge and screw components of dislocations. The synergetic effect of the remarkable chemical heterogeneity created by the spinodal decomposition and the spreading lattice distortion in high entropy alloys is quite effective in tuning the mobility of different types of dislocations and facilitates dislocation interactions, enabling the combination of high strength and ductility. © 2022",
https://www.scopus.com/inward/record.uri?eid=2-s2.0-85140312990&doi=10.1016%2fj.jallcom.2022.167651&partnerID=40&md5=51eacf5aa12f58f087a22c61e7b183eb,"In this study, we have investigated the microstructure and mechanical properties of two refractory high entropy alloys (RHEAs), Ti-V-Cr5-Nb-Ta and Ti-V-Cr-Nb-Ta, in their as-cast and heat-treated conditions. Both alloys show almost single-phase BCC structure, while different size and volume fraction of secondary phases were formed after homogenisation heat treatment. The major secondary phase was indexed as a complex C15 Laves structure with a composition of (Ti, Ta)(V, Cr, Nb)2. The nanoindentation mapping indicates C15 Laves phase is very hard and brittle, performing a homogenisation heat treatment leads to an improved hardness in both alloys. The correlations between hardness changes and microstructural evolutions after homogenisation heat treatment are also discussed. © 2022 The Authors",
