Repository: ErAgOn-AmAnSiRoHi/HEA_QA

<h1>Quick Info</h1>

> **Scopus_Abstracts_Dataset.csv** : This is the dataset downloaded from Elsevier Scopus. It contains three fields, namely Link, Abstract and DOI.
>   
> **NER_Extracted.json** : This is the extracted dataset from *Scopus_Abstracts_Dataset.csv* using FSP (Few Shot Prompting) tuned GPT.
>   
> **HEA_QA_DATASET.json** : This is the QA_Pairs generated from *NER_Extracted.json* and converted to SQuAD Format Dataset which is used to finetune our inference LLMs.

File: Datasets/Scopus_Abstracts_Dataset.csv (part 20 of 21)
Link,Abstract,DOI
https://www.scopus.com/inward/record.uri?eid=2-s2.0-85180928888&doi=10.13373%2fj.cnki.cjrm.XY21060034&partnerID=40&md5=7cf2aa4bc90507c462ecc6d3ac1c1696,With the rapid development of modern aerospace technology，the extreme environment has put forward more stringent requirements on the properties of alloys. Due to the structure and properties of traditional alloys cannot meet the special performance requirements，new materials are urgently needed. Ni-based superalloy，which is widely used in high temperature materials，but it is limited by its own melting point and service temperature is only 1100~1150 ℃. The high temperature service range of materials restricts the use of blades for gas turbine and high-temperature structural materials，High melting point metal elements have unique advantages because of their own properties，so it is expected to improve the service temperature range of high temperature structural materials by using high melting point metal elements. Three kinds of high entropy alloys NbMoTiVSix（x=0，0.25，0.5）were melted in a non-consumable vacuum arc furnace. All the ingots were melted five times to improve the uniformity. The diameter of the button ingot was about 120 mm，the height was about 40 mm，and the weight was about 1500 g. The actual composition of the alloy was determined by gravimetry（Nb）and Inductively coupled plasma-atomic emission spectrometry（Mo，Ti，V，Si）. All the test and analysis samples were taken from the middle of the ingot with the size of 10 mm×10 mm×10 mm. The compression specimen size was Φ10 mm×15 mm. Before annealing，the samples were packaged in a vacuum quartz tube and the heat treatment system was to raise the temperature to 1200 ℃ with the furnace，keep the temperature for 24 h，and then cool with the furnace. D/max-RB X-ray diffractometer（XRD）was used to analyze the phase of the sample. The scanning speed was 5（°）·min-1，scanning angle was 20°~120°. Vickers hardness of 11 points was measured by 430SWD hardness tester under 49.03N load，the loading time was 15 s. The composition ratio of corrosive agent was：NbMoTiV（HF∶HNO3=1∶1），NbMoTiVSi0.25（HF∶HNO3∶H2O=1∶1∶5）and NbMoTiVSi0.5 （HF∶HNO3∶H2O=1∶1∶8）（volume ratio）. The compression properties of the alloy at room temperature were tested by Instron 3369 air testing machine. The composition of the alloy before and after heat treatment was analyzed by scanning electron microscope（SEM，JSM-7900F）. The microstructure of the alloy was observed by JEM-2000FX analysis electron microscope and Tecnai G2 F20 field emission high resolution electron microscope（TEM）. XRD patterns of NbMoTiVSix（x=0，0.25，0.5）high entropy alloy showed that all the main diffraction peaks belonged to the typical body-centered cubic（bcc）solid solution phase，NbMoTiVSi0.25 and NbMoTiVSi0.5 alloys had a single structure. With the addition of Si，the new peaks appeared near the main peak of（110）crystal plane. The change of lattice constant could reflect the change trend of（110）main peak. The lattice constants of as cast and annealed NbMoTiV alloys were 0.3187 and 0.3042 nm. With the increase of Si content，the lattice constants of NbMoTiVSi0.25 and NbMoTiVSi0.5 alloys first decreased and then increased，the lattice constants of as cast alloys were 0.3192 and 0.3191 nm，while the annealed alloys were 0.3218 and 0.3203 nm. The microstructure of NbMoTiV alloy was observed to be single phase with coarse grain size of（200±50）µm. NbMoTiV alloy was a single bcc phase，while NbMoTiVSi0.25 and NbMoTiVSi0.5 alloys were bcc+M5Si3（M=Nb，Mo，Ti，V）biphasic structures. SEM images showed that the fracture surface of NbMoTiV alloy presented fluvial pattern，NbMoTiVSi0.25 alloy was obviously diphasic and had microcracks and a few dimples，and NbMoTiVSi0.5 alloy changed from silicide to eutectic of secondary bcc solid solution phase and silicide phase with the further increase of Si content，and the silicide was chrysanthemum like distributed among the dendrites. The mechanical properties of the alloy were analyzed and the results showed that with the increase of Si content，the hardness increased from HV 358.3 of NbMoTiV to HV 660.7 of NbMoTiVSi0.5. With the increase of Si content，the compressive strength of the alloy increased from 1747 MPa of NbMoTiV to 2038 MPa of NbMoTiVSi0.5，while the fracture strain decreased from 30% to 16%. The fracture surface of NbMoTiV alloy presented fluvial pattern，while the fracture surface of NbMoTiVSi0.5 alloy showed a lot of river-like patterns，feathery patterns，step and crack. With the increase of Si content，the brittle fracture characteristics of the alloy were obvious. © 2023 Editorial Office of Chinese Journal of Rare Metals. All rights reserved.,
https://www.scopus.com/inward/record.uri?eid=2-s2.0-85171565432&doi=10.1016%2fj.msea.2023.145681&partnerID=40&md5=028f3eb02e9ac2d173439e8322d5a967,"The WNbMoTa-based refractory high entropy alloy (RHEA) is expected to become a new generation of high-temperature materials due to its high thermal stability, which can be used in aerospace, nuclear energy and other fields. In this paper, TN10 (TN is the abbreviation of Ti and Ni elements), TN15, TN20 and TN25 non-equimolar WNbMoTa-based RHEAs were designed based on phase engineering and formed by laser powder bed fusion (LPBF) technology. The solidification thermodynamics, microstructure and mechanical properties (compressive strength at 25 °C) of the four alloys were analyzed, and the strengthening mechanism of TN20 alloy was studied. The compressive yield strength of the four alloys exceeds 2050 MPa, the ultimate compressive strength exceeds 2550 MPa, and the elongation exceeds 9%. The compressive yield strength of TN20 alloy is 2513 MPa, the ultimate strength is 3127 MPa, and the elongation is 11.38%. The room temperature (25 °C) compressive yield strength of TN20 alloy is the highest among the high entropy alloys studied so far. TN20 alloy is composed of BCC matrix phase and grain boundary phase containing three different structures, which are B2 TiNi phase, Ni55Nb25Ti15Ta5 phase generating stacking faults and Ni70Ti20Nb10 secondary precipitated phase. The micrometer matrix phase and nanometer grain boundary phase of TN20 alloy show a network distribution in fine crystal region. After the matrix phase cracks due to high thermal stress, the flow TiNi-rich grain boundary phases precipitate to fill the cracks. The grain boundary phase with high proportion in this region is enhanced by the secondary phase and its nanoprecipitated phase. In other regions, stacking faults are generated by the Ni55Nb25Ti15Ta5 phases, which convert the thermal stress that induces crack into lattice defects of the crystal. On the other hand, the content of B2 phase is the highest in grain boundary phase, and the grain boundary between B2 phase and matrix phase is a coherent grain boundary, which realizes the high quality combination of grain boundary phase and matrix phase. The design and strengthening of WNbMoTa-based non-equimolar RHEAs are studied in this paper, which is expected to provide a reference for the design of a new generation of high entropy alloy. © 2023",
https://www.scopus.com/inward/record.uri?eid=2-s2.0-85146148099&doi=10.1016%2fj.msea.2023.144628&partnerID=40&md5=9f0e223f6ba019a4a9a7a638a2cce15c,"AlxNb0.5TiV2Zr0.5 (x = 0, 0.2, 0.4, 0.6, 0.8, 1.0) refractory high entropy alloys were prepared by vacuum arc melting to obtain a lightweight REHA with excellent microstructure and mechanical properties. The microstructure, density, hardness, and compressive properties at room and elevated temperatures of AlxNb0.5TiV2Zr0.5 alloys were investigated. All AlxNb0.5TiV2Zr0.5 alloys are composed of the BCC phase and the C14-Laves phase, and the volume fraction of the Laves phase raises from 12.03% to 22.83% and then decreases slightly to 20.31% with the increase of Al content. The density of AlxNb0.5TiV2Zr0.5 alloys decreases with the increase of Al content from 6.12 g/cm3 to 5.43 g/cm3, and the microhardness increases from 397.2 HV to 641.9 HV. At room temperature, the yield strength of AlxNb0.5TiV2Zr0.5 alloys increases obviously at first and then decreases slightly with the range of 843 MPa–1727 MPa. The compressive strain of the alloys obviously decreases from 33.4% to 13.7% at first and then increases to 16.6%. Upon increasing the temperature to 873 and 1073 K, the strength of all alloys decreases, and the yield strength of the Al0.8 alloy remains 1569 and 1108 MPa, respectively. The compression ratios of all AlxNb0.5TiV2Zr0.5 alloys reach 50% without fracture at this temperature. The specific yield strength of Al0.8 alloy acheives 312 × 103, 284 × 103, and 199 × 103 MPa·cm3g-1 at 298, 873, and 1073 K, which is superior to that of other alloys. A strong correlation between the mechanical properties and the Al content of AlxNb0.5TiV2Zr0.5 alloys is observed. Al is one of the elements that can promote the formation of the Laves phase, and the volume fraction of the Laves phase increases with the increasing Al content. As a hard intermetallic compound phase, the mechanical properties of the alloys are improved with the increasing volume fraction of the Laves phase. © 2023 Elsevier B.V.",
https://www.scopus.com/inward/record.uri?eid=2-s2.0-85163961487&doi=10.1016%2fj.matchar.2023.113127&partnerID=40&md5=bee1826c47dc25308aae1fb99e860524,"A novel category of lightweight Tix(x=0.5–2)AlV0.5CrMo refractory high-entropy alloys (RHEAs) have been designed by tailoring the in-situ forming of heterogeneous structures during spark plasma sintering (SPS). The effect of Ti on the microstructure evolution and mechanical properties was thoroughly investigated. All the as-milled Tix(x=0.5–2)AlV0.5CrMo powders were found to present a single body-centered cubic (BCC) phase structure. At high temperature above 1200 °C, however, the disordered BCC2 and hexagonal Al2O3 phases formed from the metastable BCC solid solution. The grain sizes of both the BCC and the newly-formed BCC2 and Al2O3 phases were in the range of 0.13–0.41 μm. By referring to the empirical parameters and non-equilibrium solidification theory, the phase transformation in the SPS sintering process was discussed in detail. Mechanical tests showed that the Tix(x=0.5–2)AlV0.5CrMo RHEAs possessed ultra-high specific strength, due to the solid solution strengthening, grain size refinement strengthening, precipitation strengthening and hetero-deformation induced (HDI) hardening. In particular, the Ti1.5AlV0.5CrMo RHEA presented an excellent specific compressive yield strength as high as 385.3 MPa.cm3/g combined with an enhanced plastic strain of 10.6%. The current research turned out to be a new strategy for preparing RHEAs with heterogeneous structures to achieve the strength- malleability trade-off. © 2023",
https://www.scopus.com/inward/record.uri?eid=2-s2.0-85147245588&doi=10.1016%2fj.matlet.2023.133958&partnerID=40&md5=bc9d295c2f40b1f8d1414df95cfe04b2,"In order to the research of new type of coal mining machine cut-off tooth material, the CrFeNbTiMo high entropy alloy (RHEA) are studied and prepared. The microstructure is composed of BCC/B2 solid solution matrix phase and Laves phase. The alloy has a high strength of 785.26 MPa and a high hardness of 931 HV. In addition, the alloy also exhibits better ductility and strength under a split Hopkinson rod. The high strength and hardness of CrFeNbTiMo provides a new option for coal mining cut-off teeth. © 2023 Elsevier B.V.",
https://www.scopus.com/inward/record.uri?eid=2-s2.0-85145735527&doi=10.1007%2fs00170-022-10797-w&partnerID=40&md5=d1e03ea7541295a6e2b020cbf5318a0b,"Refractory high-entropy alloys (RHEAs) have high strength and hardness but limited plasticity at room temperature, making them challenging to process and shape using conventional techniques. In the current study, HfNbTaTiZr RHEAs were machined using wire electric discharge machining (WEDM), which enables precision shaping of hard and brittle materials without subjecting them to high stresses. The roughness of the surfaces and sections cut using WEDM was compared. Average surface roughness (Ra) increased by approximately 0.75 μm due to the limited heat transfer capability of the dielectric fluid in removing debris and cooling the interior of the sample. SEM and EDS analyses taken from the machined surfaces revealed microcracks, voids, globules, craters, and debris formed on the surface because of the sudden cooling of the dielectric liquid after melting and evaporation under intense heat. Cross-section analysis showed that the microcracks on the surface were approximately 30 μm deep in the heat-affected zone and did not go further into the workpiece. Hf, Nb, Ta, Ti, and Zr as well as Cu and Zn were found on all machined surfaces indicating the consumption of the wire electrodes. © 2023, The Author(s), under exclusive licence to Springer-Verlag London Ltd., part of Springer Nature.",
https://www.scopus.com/inward/record.uri?eid=2-s2.0-85153851453&doi=10.1016%2fj.ijrmhm.2023.106243&partnerID=40&md5=dac32a908f117d78bb8299d4a208dfd4,"In recent years, significant efforts have been made to develop high-performance alloys for engineering applications, including high-entropy alloys with lightweight and high ductility at room temperature and high strength at high temperature. In this work, a novel lightweight (NiAl)55(FeCrMoV)45 high-entropy alloy (HEA) was prepared using vacuum arc-melting. Its microstructure, compressive properties and deformation mechanisms were investigated. The results showed that the HEA is composed of BCC and B2 phases and has a low density of only 6.72 g/cm3. Its compressive yield strength, specific yield strength and fracture strain at room temperature are 1739.5 MPa, 258.9 MPa·cm3/g and 24.9%, respectively; and its yield strength and specific yield strength at 1073 K and 1273 K are 950.7 MPa and 141.2 MPa·cm3/g, 421.8 MPa and 62.8 MPa·cm3/g, respectively, better than that of most HEAs, refractory HEAs (RHEAs) and conventional alloys reported previously. The plastic deformation of the HEA is governed by dislocation slip at both room and elevated temperatures. The high strength of the HEA can mainly be attributed to the addition of high melting point elements Mo and V. The excellent comprehensive mechanical properties of the HEA indicate its potential application prospects in high-temperature structures. © 2023 Elsevier Ltd",
https://www.scopus.com/inward/record.uri?eid=2-s2.0-85149289220&doi=10.1016%2fj.actamat.2023.118806&partnerID=40&md5=7632001df6f1dbfeb7ce02af480b4935,"Eutectic high-entropy alloys (EHEAs) that combine the advantages of HEAs and eutectic alloys are promising candidates for high-temperature applications. However, currently developed EHEAs still exhibit high densities and low high-temperature strengths, which limit their usage. Here we propose a strategy to design lightweight, strong, and high thermal-stable EHEAs by introducing an extremely stable Heusler-type ordered phase (L21 phase) containing a high-content of low-density elements and constructing a low lattice misfit eutectic-phase interface, which can lead to generate ultrafine and stable lamellar structures and high-density of coherent nanoprecipitates. As a manifestation of this strategy, a novel bulk Al17Ni34Ti17V32 EHEA was designed to consist of L21 and body-centered-cubic (BCC) phases (interlamellar spacing ∼ 320 nm) with a lattice misfit only 2.4%. This alloy has one of the lowest densities (∼ 6.2 g/cm3) among all EHEAs reported previously and exhibits much higher high-temperature hardness and specific yield strengths than most reported refractory HEAs (RHEAs), lightweight HEAs (LWHEAs), EHEAs, and conventional superalloys. This work paves the way to develop light EHEAs with excellent high-temperature properties. © 2023 Acta Materialia Inc.",
https://www.scopus.com/inward/record.uri?eid=2-s2.0-85150789385&doi=10.1016%2fj.msea.2023.144917&partnerID=40&md5=4bdc019b05b51380dac49160c8092d5a,"Body-centred cubic (bcc) high-entropy alloys exhibit high strength. However, their yield behaviour and controlling mechanisms are still ambiguous. In this study, the temperature dependence of the yield stress, effective stress, activation volume, and activation enthalpy in a polycrystalline bcc refractory high-entropy alloy of TiZrNbHfTa were measured by tensile tests at 77–750 K. At temperatures above 650 K, the temperature dependence of the yield stress disappeared, and serration appeared in stress–strain curves. By extrapolating the effective shear stress to 0 K, the Peierls stress was estimated to be 580 MPa. The value was compared with different crystals using the relationship [Formula presented] and [Formula presented], where τp is the Peierls stress, μ is the shear modulus, h is the distance between the slip planes, and b is the Burgers vector. The [Formula presented] value in this study was slightly higher than that of other bcc crystals. The activation enthalpy below 260 K corresponds to that of other bcc crystals with high Peierls potentials, suggesting kink-pair nucleation is the controlling mechanism of the dislocation glide in this temperature range. Meanwhile, the activation enthalpy above 260 K deviated from the trendline, indicating the changes in the dislocation glide from the kink-pair nucleation to other one. © 2023",
https://www.scopus.com/inward/record.uri?eid=2-s2.0-85166512505&doi=10.1016%2fj.jallcom.2023.171571&partnerID=40&md5=0a857bc60604e63722c7db6464e96166,"Refractory high entropy alloys (RHEAs) have attracted a great deal of attention for the competitive properties at elevated temperatures, whereas the ambient-temperature brittleness has been still a bottleneck for practical applications. Herein, we report on a newly-designed Ti30Hf20Nb20Ta10V10Mo7W3 RHEA which exhibits an excellent combination of mechanical properties and wear resistance in a wide temperature range. The present RHEA possesses a yield strength of 1225 ± 17 MPa together with a fracture strain of > 45 % at room temperature, showing an excellent strength-ductility synergy. The alloy also maintains considerable yield strength and ductility at elevated temperatures, outperforming numerous ductile RHEAs. In addition, the coefficient of friction and wear rate decrease with increasing temperature from room temperature to 800 ℃. Interestingly, the alloy exhibits a wear rate as low as (5.50 ± 0.11) × 10−6 mm3 N−1 m−1 at 800 ℃, which is related to the formation of continues and dense oxide layer. © 2023 Elsevier B.V.",
https://www.scopus.com/inward/record.uri?eid=2-s2.0-85140141883&doi=10.1016%2fj.vacuum.2022.111586&partnerID=40&md5=25ecd164a7af3bcd495bb4a2faa6380e,"Refractory high-entropy alloys (RHEAs) have great potential for aerospace engineering applications as high-temperature load-bearing structures or thermal protection systems. However, there is still a lack of in-depth study on their oxidation mechanism and structural evolution, which would considerably have a negative impact on their mechanical properties. In this study, nano-structured RHEA W–Nb–Mo–Ta–V–O films were developed by magnetron sputtering. Subsequently, oxidation experiments were carried out under different temperatures to study their oxidation behavior, and the influence on microstructure and mechanical properties were further investigated. The results showed that the as-deposited film had a very fine nanocrystalline structure with a typical body-centred cubic (BCC) solid solution phase. There was no significant change in the crystallite size when the film was oxidized below 400 °C for 2 h, and the RHEA film exhibited a specific structure and phase stability. As the oxidation temperature increased to 500 °C, the crystallite size increased from 5.588 nm to 6.549 nm. Most specifically, the RHEA film was completely oxidized when the temperature reached 600 °C. The nanohardness and elastic modulus of the deposited films were 8.58 ± 0.85 GPa and 148.02 ± 7.48 GPa, respectively, and decreased rapidly to 4.58 ± 0.32 GPa and 96.6 ± 4.47 GPa after oxidation at 500 °C for 2 h. However, the films exhibited stable mechanical properties under oxidation conditions up to 400 °C, which would provide a new paradigm for future high-temperature applications. © 2022 Elsevier Ltd",
https://www.scopus.com/inward/record.uri?eid=2-s2.0-85170706126&doi=10.1016%2fj.corsci.2023.111484&partnerID=40&md5=de331d715ebd0bb0c9c4f7322f95c5b2,"A biocompatible Ti1.5Al0.3ZrNb refractory high-entropy alloy (RHEA) with high specific strength and superior tensile ductility is developed. The activation of multiple slip systems and dislocations cross-slip facilitate dislocation interactions, improving the plastic deformability and continuous strain hardening ability of the Ti1.5Al0.3ZrNb RHEA. After laser shock processing (LSP), the surface roughness of the RHEA increases and significant grain refinement occurs on the surface, from micron-grains to nano-grains. Meanwhile, abundant dislocations and dislocation debris are generated. This surface morphology significantly improves the corrosion resistance of the RHEA in simulated body fluid. The corrosion current density of the LSP-Ti1.5Al0.3ZrNb is only ∼1/3 of the Ti1.5Al0.3ZrNb, and the resistance Rct is 2.29 × 105 Ω·cm2 in the LSP-Ti1.5Al0.3ZrNb, which is an order of magnitude higher than that of the Ti1.5Al0.3ZrNb. The improved corrosion resistance of LSP-Ti1.5Al0.3ZrNb is ascribed to multiple LSP-induced compressive residual stress, grain refinement and high-density dislocations. Combining the RHEAs with LSP techniques could offer the opportunity to break existing corrosion limitation, and obtain substantial performance improvement. © 2023",
https://www.scopus.com/inward/record.uri?eid=2-s2.0-85179753975&doi=10.1103%2fPhysRevMaterials.7.123601&partnerID=40&md5=ced21320e8e927f856c8a84fac6660e4,"Refractory metals exhibit high strength at high temperature, but often lack ductility. Multiprinciple element alloys such as high entropy alloys offer the potential to improve ductility while maintaining strength, but we do not know a priori what compositions will be suitable. A number of measures have been proposed to predict the ductility of metals, notably the Pugh ratio and the Rice-Thomson D-parameter, among others. Here we examine direct ab initio simulation of deformation under tensile strain, and we apply this to a variety of Nb- and Mo-based binary alloys and to several quaternary alloy systems. Our results exhibit peak stresses for elastic deformation, beyond which defects such as lattice slip, stacking faults, transformation, and twinning relieve the stress. The peak stress grows strongly with increasing valence electron count. Correlations are examined among several physical properties, including the above-mentioned ductility parameters.  © 2023 American Physical Society.",
https://www.scopus.com/inward/record.uri?eid=2-s2.0-85153092580&doi=10.1016%2fj.surfcoat.2023.129429&partnerID=40&md5=8bf97b6a2c0767e58741a9faa87373e8,"Tungsten-based refractory high entropy alloys (RHEAs) are a potential candidate for plasma-facing materials (PFM) due to their excellent properties. However, the oxidation resistance of W-based RHEAs is poor. Moreover, there is still a lack of research on the evaluation of room temperature wear. In this work, several WTaVCr alloy coatings were fabricated by double glow plasma surface alloying (DGPSA) technology at different temperatures and different source ratios. The microstructure of WTaVCr coatings exhibited BCC solid solution phase. The coatings were compact and uniform. The scratch test indicates that the coating combines the substrate well. The surface hardness of the samples increases significantly after alloying, which is 5 times that of the substrate. Sliding wear tests were performed on the coating as well as the substrate. The fairly low specific wear rate of the coating (W31.7Ta13.3V42.9Cr12.2) proved its excellent wear-resisting property (The wear rate was 8 × 10−7 mm3/N∙m, which was two orders of magnitude lower than that of the substrate), and the dominant wear mechanism was abrasive wear and oxidative wear. The coating (W45Ta45.4V4.5Cr5.1) showed a favorable oxidation resistance, and a continuous Cr2O3 protective layer was formed on the surface. The oxidation resistance of the coating was approximately a quarter of the W-substrate. © 2023 Elsevier B.V.",
https://www.scopus.com/inward/record.uri?eid=2-s2.0-85139595725&doi=10.1016%2fj.ijrmhm.2022.106007&partnerID=40&md5=6aa8c1a18662042638ef6821ed6a7991,"TiCxN1-x-TiCrNbMoTa (X = 0, 0.5, 0.7, 1.0) composites as novel refractory hard materials were fabricated via powder metallurgy processes and their composition, microstructure, and mechanical properties were evaluated. TiCrNbMoTa refractory high entropy alloy (RHEA) synthesized via mechanical alloying of raw metal powders was used as a binder material of the TiCxN1-x hard grains. Microstructure of the TiCxN1-x-TiCrNbMoTa composites was composed of three phases: bcc TiCrNbMoTa phases, TiCXN1-X hard phases and TiCXN1-X-based hard phases including the TiCrNbMoTa contents. The presence of the third phases suggested that a part of the RHEA contents diffused into the TiCXN1-X phases to form some compounds or solid solutions. Changes in mechanical properties of the composites such as hardness and bending stress as a function of temperature were influenced by the ratio of TiN to TiC in TiCxN1-x grains; the higher ratio of TiN was better for the high temperature mechanical properties and oxidation resistance whereas a partly replacement of TiN with TiC was better to improve the mechanical properties of the composites over the wide temperature range (R.T. to 1473 K). © 2022 Elsevier Ltd",
https://www.scopus.com/inward/record.uri?eid=2-s2.0-85170244570&doi=10.1016%2fj.msea.2023.145661&partnerID=40&md5=c7d05560996a94e44af7e397a0d0ffb8,"To demonstrate the concept of lightweight refractory high-entropy alloys (LRHEAs) with remarkable strength and ductility at room- and high-temperatures, we designed and fabricated novel Ti1.6ZrNbAlx (x = 0.3, 0.4, 0.5 and 0.65) LRHEAs with a relatively low density (<∼5.9 g/cm3). The presence of B2 coherent precipitates and their interactions with moving dislocations is proposed to be responsible for the measured high tensile yield strength (>800 MPa) and satisfactory tensile ductility (>10%) at room-temperature. The compressive peak stress exceeding 500 MPa at 600 °C supports the potential application of these LRHEAs as high-temperature structural materials. Our work provides a framework that can be used to guide the design of high-performance LRHEAs for high-temperature applications. © 2023 Elsevier B.V.",
https://www.scopus.com/inward/record.uri?eid=2-s2.0-85182646841&doi=10.1134%2fS0036029523080244&partnerID=40&md5=a40031b29bf09f391cf1df7cb723c022,"Abstract: High-entropy alloys attract the attention of researchers due to a set of new properties. We consider the factors affecting the structure of high-entropy alloys (HEAs) based on elements Ti, Zr, Hf, V, and Nb. The structures of four-component Ti25Zr25V25Nb25 and five-component Ti20Zr20Hf20V20Nb20 alloys fabricated under the same melting and cooling conditions in an arc furnace are studied. Energy dispersive chemical analysis demonstrates that the chemical compositions of the alloys correspond to the nominal ones. Based on an analysis of micrographs of the ingot surfaces, we conclude that the melting conditions lead to overheating of the four-component alloy and do not cause overheating of the five-component. The primary formation of the four-component alloy is found to occur faster than that of the five-component one; however, further remelting under overheating conditions brings about the formation of a multiphase structure. The maximum content of the bcc solid solution (98%) in the Ti25Zr25V25Nb25 alloy is achieved during the first remelting, and another phase (2%) was an fcc solid solution. The maximum content of the bcc solid solution (95%) in the Ti20Zr20Hf20V20Nb20 alloy is achieved during repeated remelting, and bcc and hcp solid solutions and a Laves phase are present in an amount of 3%. The unit cell parameters of the main bcc phases in the Ti25Zr25V25Nb25 and Ti20Zr20Hf20V20Nb20 alloys are 3.270 and 3.362 Å, respectively. The choice of temperature–time conditions of melting and solidification for each specific alloy composition is shown to be important along with the fulfillment of thermodynamic conditions for the production of refractory single-phase HEAs. © 2023, Pleiades Publishing, Ltd.",
https://www.scopus.com/inward/record.uri?eid=2-s2.0-85143712798&doi=10.1016%2fj.apsusc.2022.155997&partnerID=40&md5=393a48a76e528d48814e22751e7ff302,"Refractory high entropy alloys (RHEA) exhibit excellent material properties, such as high strength, high hardness, high melting point and high temperature oxidation resistance. Ultrafast laser fabricating RHEAs is potential widely used in extreme environments at high temperature. In the present study, a multiscale simulation of the femtosecond laser pulse melting NbMoTaW RHEA film was performed to observe the transient interaction process between femtosecond laser and RHEA at the atomic scale. The temperature dependent electron thermophysical parameters (electron heat capacity, electron thermal conductivity and effective electron–phonon coupling factor) were calculated from density functional theory. The two temperature model coupling molecular dynamics was used to reveal the temperature change, the density variation and the pressure evolution during the interaction of a single pulse laser with the NbMoTaW RHEA. The simulated ablation and melting depths varied differently with laser fluence parameters. The ablation depth increases with the laser fluence, while the non-removed melting depth varies little with laser energy beyond the ablation threshold. The research reveals the mechanisms in melting process at atomic-level, and the results are helpful to the fabrication of RHEA. © 2022 Elsevier B.V.",
https://www.scopus.com/inward/record.uri?eid=2-s2.0-85143308626&doi=10.1016%2fj.jallcom.2022.168290&partnerID=40&md5=591b10d72fd929433a0668d6cdbadc3d,"Body-centered cubic (BCC) medium-entropy alloys (MEAs) are characterized by high strength, low ductility and often high density due to containing much refractory elements. In this paper, a series of BCC Ti-Al-Nb-Zr medium-entropy alloys were constructed by adding different contents of Al to Ti67Nb16Zr17 base alloy composed of α and β phases. It is shown that an enough addition of Al can depress the formation of α phase, resulting in single BCC structure. (Ti67Nb16Zr17)87Al13 alloy has the best comprehensive mechanical property as the strength-ductility trade-off is well overcome. Its specific strength is up to 230 MPa g−1 cm3 and its elongation is also as high as 18.5% in the as-cast state, better than most existing medium- and high-entropy alloy. It is revealed that abundant nanoscale chemical short-range order (CSRO) in the matrix phase plays an important role in the mechanical response of this alloy. © 2022 Elsevier B.V.",
https://www.scopus.com/inward/record.uri?eid=2-s2.0-85179850916&doi=10.1134%2fS1029959923060061&partnerID=40&md5=f0765f1febee4bfd3608243ccca3b9ce,"Abstract: Refractory high-entropy alloys (HEAs) are a new class of metallic materials based on group 4–6 elements of the periodic table with possible additions of Al, Si, Re, C, or B. Some single-phase refractory HEAs can maintain high strength up to 1600°C, while multiphase compositions have more attractive specific properties at temperatures up to 1200°C. Here we examine the structure and mechanical properties of refractory HEAs Nb30Mo30Co20Hf20, Nb30Mo30Co20Zr20, and Nb30Mo30Co20Ti20 (at %). The alloys consisted of an intermetallic B2 matrix and particles of a disordered bcc phase, as well as a minor volume fraction of additional bcc (Nb30Mo30Co20Hf20 and Nb30Mo30Co20Zr20) or fcc (Nb30Mo30Co20Ti20) phases. When tested for uniaxial compression, Nb30Mo30Co20Ti20 alloy showed a higher yield strength in the temperature range of 22–1000°C than Nb30Mo30Co20Hf20 and Nb30Mo30Co20Zr20 alloys. Nb30Mo30Co20Zr20 alloy did not fail at temperatures of 22–800°C to a given 50% strain, while Nb30Mo30Co20Ti20 alloy turned out to be brittle. All alloys demonstrated high strain hardening in the temperature range of 22–800°C, and they can compete in terms of specific strength with commercial nickel and cobalt superalloys. © 2023, Pleiades Publishing, Ltd.",
https://www.scopus.com/inward/record.uri?eid=2-s2.0-85166218114&doi=10.1016%2fj.ijrmhm.2023.106349&partnerID=40&md5=24362cf65750291278674764b6905dc4,"Refractory high-entropy alloy (RHEA) with high elevated-temperature strength is generally brittle at room-temperature, which greatly restricts the workability and application of the RHEA. Here, we report a novel Re0.1Hf0.25NbTaW0.4C0.25 RHEA with both excellent high-temperature strength and decent room-temperature ductility. Meanwhile, the microstructure and mechanical properties of Re0.1Hf0.25NbTaW0.4C0.25 RHEA were investigated. The microstructure of the alloy was composed of BCC matrix phase and eutectic phases (BCC+(MC + M2C)), and lots of secondary carbides were dispersedly precipitated in the BCC matrix. Due to the synergistic strengthening effect between the BCC matrix and the carbides. The alloy exhibited excellent compressive strength of 1026 MPa at 1450 °C and 523 MPa at 1700 °C, with a good compressive fracture strain of 10.2% at room-temperature. The Re0.1Hf0.25NbTaW0.4C0.25 RHEA has potential applications in the field of ultra-high-temperature structural materials. © 2023 Elsevier Ltd",
https://www.scopus.com/inward/record.uri?eid=2-s2.0-85162224414&doi=10.1016%2fj.ijrmhm.2023.106273&partnerID=40&md5=d99f62afa755c587f4f510db434b97ad,"Recently, high-entropy alloys (HEAs) reinforced with ceramic particles have attracted increasing attention due to their excellent hardness and wear resistance. In this study, the WMoTaNb-Y2O3 refractory high-entropy alloy coatings were produced on Inconel 718 by laser cladding to improve the microhardness and high-temperature wear resistance of the substrate. The phase composition, microstructure, and mechanical properties of the HEAs were investigated using X-ray diffraction (XRD), scanning electron microscopy (SEM), energy dispersive spectroscopy (EDS), microhardness, and wear resistance tests. The results show that due to the high entropy effect and elemental diffusion, the WMoTaNb-Y2O3 refractory high-entropy alloy coatings comprise simple BCC and Fe-containing phases. Y2O3 particles are mainly distributed at the surface of the high-entropy alloys coatings. Y2O3 particles have an advantage in the inhibition of HEAs grain growth attributed to a strong pinning effect. The microhardness and the wear resistance of the HEA composite improved significantly with the addition of Y2O3 particles. A good comprehensive mechanical properties was obtained at the HEA with the addition of 3 wt% Y2O3 particles, which microhardness can reach to 1274.6 HV0.2. The laser-cladded WMoTaNb-Y2O3 high-entropy alloy coatings show a good wear performance at high temperature, which is mainly attributed to the formation of oxide films on the surface of the coating. The wear mechanisms are dominated by abrasive wear, adhesive wear and oxidative wear. The HEAs coating with 3 wt% Y2O3 has the best tribological performance at 800 °C with the minimum friction coefficient is around 0.4 and the minimum wear rate of only 0.58 × 10−5 mm3/Nm, respectively. © 2023",
https://www.scopus.com/inward/record.uri?eid=2-s2.0-85151331549&doi=10.1016%2fj.jmst.2023.02.016&partnerID=40&md5=dc5cc5fc68e5467e2c9d8be83a4eac93,"The tribological behavior of AlCr0.5NbTaxTi4–x (x = 0, 0.5, and 1) refractory high-entropy alloys was systematically investigated from room temperature to 800 °C. The relationship between the alloy composition, microstructure, mechanical properties, and tribological performance was analyzed. The results show that all three alloys have a body-centered cubic (bcc) single-phase structure. The Ta addition enhances solid solution strengthening and increases the melting point that would resist high-temperature thermal softening. As a result, high-temperature strength is enhanced considerably, the coefficients of friction (COF) and wear rates of the alloys are reduced considerably at elevated temperatures, demonstrating excellent friction-reducing and anti-wear properties, e.g., the COF and wear rate of AlCr0.5NbTaTi3 alloy at 800 °C are 0.34 and 4.40 × 10–7 mm3 N–1 m–1, respectively. The excellent wear resistance at high temperatures can be attributed to the formation of an oxide-tribo layer (Ta2O5 and TiO2) with ultrafine-grained layers and good high-temperature mechanical properties. © 2023",
https://www.scopus.com/inward/record.uri?eid=2-s2.0-85148519162&doi=10.1002%2fadvs.202207535&partnerID=40&md5=98a6fcc677546fdd06997790d2df0bcb,"Superplastic metals that exhibit exceptional ductility (>300%) are appealing for use in high-quality engineering components with complex shapes. However, the wide application of most superplastic alloys has been constrained due to their poor strength, the relatively long superplastic deformation period, and the complex and high-cost grain refinement processes. Here these issues are addressed by the coarse-grained superplasticity of high-strength lightweight medium entropy alloy (Ti43.3V28Zr14Nb14Mo0.7, at.%) with a microstructure of ultrafine particles embedded in the body-centered-cubic matrix. The results demonstrate that the alloy reached a high coarse-grained superplasticity greater than ≈440% at a high strain rate of 10−2 s−1 at 1173 K and with a gigapascal residual strength. A consecutively triggered deformation mechanism that sequences of dislocation slip, dynamic recrystallization, and grain boundary sliding in such alloy differs from conventional grain-boundary sliding in fine-grained materials. The present results open a pathway for highly efficient superplastic forming, broaden superplastic materials to the high-strength field, and guide the development of new alloys. © 2023 The Authors. Advanced Science published by Wiley-VCH GmbH.",
https://www.scopus.com/inward/record.uri?eid=2-s2.0-85143767987&doi=10.1007%2fs40195-022-01494-4&partnerID=40&md5=070a03842ea5db08662cddbcc16504c2,"In the present study, the effects of Nb addition on Charpy impact properties of TiVTa refractory high-entropy alloy with high strength-ductility trade-off were systematically studied by using the instrumented Charpy impact testing machine. The experimental results showed that the impact toughness was remarkably improved by Nb addition in TiVTa to form TiVTaNb alloy. The crack initiation energy and propagation energy of TiVTaNb were 67.3% and 24.9% higher than that of TiVTa, indicating that Nb addition simultaneously reinforced the resistance to crack initiation and propagation. The impact fracture of TiVTaNb exhibited larger bending degree of shear lips, deeper dimples and more secondary cracks which effectively dissipated more impact energy. The deformation mechanism of TiVTa alloy was dominated by dislocation activities. While in TiVTaNb, the deformation mechanism was synergized by dislocation activities and deformation twinning, which were the main contributors for the improved impact properties and the stronger crack resistance of TiVTaNb alloy under impact loading. © 2022, The Chinese Society for Metals (CSM) and Springer-Verlag GmbH Germany, part of Springer Nature.",
