Repository: ErAgOn-AmAnSiRoHi/HEA_QA

<h1>Quick Info</h1>

> **Scopus_Abstracts_Dataset.csv** : This is the dataset downloaded from Elsevier Scopus. It contains three fields, namely Link, Abstract and DOI.
>   
> **NER_Extracted.json** : This is the extracted dataset from *Scopus_Abstracts_Dataset.csv* using FSP (Few Shot Prompting) tuned GPT.
>   
> **HEA_QA_DATASET.json** : This is the QA_Pairs generated from *NER_Extracted.json* and converted to SQuAD Format Dataset which is used to finetune our inference LLMs.

File: Datasets/Scopus_Abstracts_Dataset.csv (part 21 of 21)
Link,Abstract,DOI
https://www.scopus.com/inward/record.uri?eid=2-s2.0-85144619640&doi=10.1016%2fj.matlet.2022.133748&partnerID=40&md5=141103d3bd460aad735b3db03b962e9a,"In this study, the AlMo0.5NbTa0.5TiZr alloy was successfully manufactured by laser-directed energy deposition (L-DED) using element powder blends. The microstructure and mechanical properties of the L-DED alloy have been compared with the alloy prepared by vacuum arc melting (VAM). The L-DED alloy consists of rod-shaped equiaxed dendrites. The interdendritic HCP phase content of the L-DED alloy is much higher than that of the VAM alloy. The L-DED alloy has the same superior high-temperature strength as the VAM alloy. Due to the precipitation strengthening, the microhardness of the L-DED alloy has a better performance than the VAM alloy. © 2022",
https://www.scopus.com/inward/record.uri?eid=2-s2.0-85175697215&doi=10.1016%2fj.eng.2023.06.008&partnerID=40&md5=1fa26d6bc63fb24dae854da85f0e61cf,"Refractory high-entropy alloys (RHEAs) have promising applications as the new generation of high-temperature alloys in hypersonic vehicles, aero-engines, gas turbines, and nuclear power plants. This study focuses on the microstructures and mechanical properties of the NbMoTaW(HfN)x (x = 0, 0.3, 0.7, and 1.0) RHEAs. The alloys consist of multiple phases of body-centered cubic (BCC), hafnium nitride (HfN), or multicomponent nitride (MN) phases. As the x contents increase, the grain size becomes smaller, and the strength gradually increases. The compressive yield strengths of the NbMoTaWHfN RHEA at ambient temperature, 1000, 1400, and 1800 °C were found to be 1682, 1192, 792, and 288 MPa, respectively. The high-temperature strength of this alloy is an inspiring result that exceeds the high temperature and strength of most known alloys, including high-entropy alloys, refractory metals, and superalloys. The HfN phase has a significant effect on strengthening due to its high structural stability and sluggish grain coarsening, even at ultra-high temperatures. Its superior properties endow the NbMoTaWHfN RHEA with potential for a wide range of engineering applications at ultra-high temperatures. This work offers a strategy for the design of high-temperature alloys and proposes an ultra-high-temperature alloy with potential for future engineering applications. © 2023 THE AUTHORS",
https://www.scopus.com/inward/record.uri?eid=2-s2.0-85143801001&doi=10.1016%2fj.jallcom.2022.168465&partnerID=40&md5=b155af8369392d5244961da41c0d40a1,"Most of refractory high/medium-entropy alloys show promising compressive mechanical properties at elevated temperatures. However, scarce tensile testing data hinder the estimation of the applicability of these alloys for potential high-temperature service. It is also unclear how an ordered structure, which improves high-temperature compressive strength, will affect the tensile performance. This work demonstrated that the effect of B2 ordering on the tensile mechanical properties of new refractory AlxNb40Ti40V20−x (x = 0; 15; 20 at%) medium-entropy alloys was manifold, and it depended on the chemical composition. In an Al15Nb40Ti40V5 alloy having a weak degree of B2 ordering, large uniform room-temperature elongation and moderate high-temperature strength, comparable with a bcc Nb40Ti40V20 alloy, were found. An Al20Nb40Ti40 alloy with the high degree of B2 ordering was brittle at room-temperature and sensitive to testing environment at elevated temperatures. Meantime, it softened notably slower up to 0.4 Tm, albeit losing strength at> 0.4 Tm faster than the bcc Nb40Ti40V20 or weakly B2-ordered Al15Nb40Ti40V5 alloys. Factors responsible for the resulted mechanical properties were thoroughly discussed. © 2022 Elsevier B.V.",
https://www.scopus.com/inward/record.uri?eid=2-s2.0-85140137539&doi=10.1016%2fj.matlet.2022.133322&partnerID=40&md5=59bc5c16b533821b6992383fd8bc98d7,"To improve the ductility and toughness of refractory high entropy alloys (HEAs), TiZrVMnCu-xEr HEAs were designed and fabricated via spark plasma sintering. With the addition of Er, the relative density, microhardness, and compressive strength of the HEAs increased. TiZrVMnCu-0.5 %Er HEA has the highest compressive strength (1520.5 MPa) and good deformation ability (strain 14.7 %). The good mechanical properties are mainly contributed to the effective combination of the hard TiZrVMn and soft CuZr phases. Appropriate Er content can: (i) reduce the content of ZrO2 and improve the relative densities; (ii) diffuse into matrix to achieve solid solution strengthening; (iii) refine the grains. Excess Er2O3 particles deteriorated the mechanical properties. © 2022 Elsevier B.V.",
https://www.scopus.com/inward/record.uri?eid=2-s2.0-85166670205&doi=10.1557%2fs43578-023-01122-6&partnerID=40&md5=15d096ef23d1727fc2d386dea433bad1,"The rapid design of advanced materials is a topic of great scientific interest. The conventional “forward” paradigm of materials design involves evaluating multiple candidates to determine the best candidate that matches the target properties. However, recent advances in the field of deep learning have given rise to the possibility of an “inverse” design paradigm for advanced materials, wherein a model provided with the target properties is able to find the best candidate. Being a relatively new concept, there remains a need to systematically evaluate how these two paradigms perform in practical applications. Therefore, the objective of this study is to directly, quantitatively compare the forward and inverse design modeling paradigms. We do so by considering two case studies of refractory high-entropy alloy design with different objectives and constraints and comparing the inverse design method to other forward schemes like localized forward search, high-throughput screening, and multi-objective optimization. Graphical abstract: [Figure not available: see fulltext.]. © 2023, The Author(s), under exclusive licence to The Materials Research Society.",
https://www.scopus.com/inward/record.uri?eid=2-s2.0-85160452099&doi=10.1016%2fj.matchar.2023.113025&partnerID=40&md5=37a714e43071929ddf6a2c04b6304552,"Lightweight refractory high-entropy alloys (LW-RHEAs) are promising candidates for high-temperature applications, which have become a research hotspot in materials community. In this work, the phase formation, microstructures, and mechanical properties of a lightweight Ti22Sc22Zr22Nb17V17 multi-phase high-entropy alloy (HEA) fabricated by hot extrusion and annealing are investigated. Experimental observations show that the homogenized sample exhibits a relatively uniform microstructure containing body-centered-cubic (BCC), hexagonal closed-packed (HCP) and a few face-centered cubic (FCC) phases, while the HCP structures display two chemical compositions. The subsequent hot extrusion promotes the formation of hierarchical heterostructure which is composed of elongated coarse dendrites and extremely fine dynamically recrystallized mixtures. The BCC and FCC phases exhibit different morphologies and chemical compositions. Upon annealing, equiaxed BCC and HCP grains, slender BCC dendrites, and two types of FCC particles dominate the microstructures. Compared to reported refractory HEAs, the present alloys exhibit an good balance between elongation and specific strength. Compared with the homogenized sample, the strength of the hot-extruded sample is significantly improved, while annealing after hot extrusion induces larger ductility. The improved mechanical properties are attributed to grain boundary strengthening, precipitation strengthening, and the hierarchical heterostructure. The present studies are expected to open ever-bright prospects for fabricating high-performance lightweight HEAs. © 2023",
https://www.scopus.com/inward/record.uri?eid=2-s2.0-85149299072&doi=10.1016%2fj.actamat.2023.118784&partnerID=40&md5=a25ff51c3cda6c4600093569a26708f9,"Development of next-generation gas turbines requires the design and fabrication of novel high-temperature structural materials capable of operating beyond 1300°C. We propose a high-throughput alloy design framework under multiple-property constraints to discover new refractory multi-principal element alloys (MPEAs) for high-temperature applications. The framework treats the development of MPEAs as a composition-agnostic constraint satisfaction problem, i.e., no prescriptions are made concerning the design space before performing investigatory calculations. We target alloys in the WMoVTaNbAl chemistry space that are predicted to meet constraints on the following properties simultaneously: single-phase stability, density, solidus temperature, yield strength at 1300°C, and ductile-to-brittle-transition temperature. These properties are relevant to both applications in gas turbines and manufacturability. A set of 214 MoNbV-rich alloys meet these relevant constraints. These feasible alloys are investigated with density functional theory (DFT) to provide a fundamental electronic basis for their superior properties. Three compositionally representative alloys from the feasible design space (Mo45Nb35Ta5V15, Mo25Nb50V20W5, and Mo30Nb35Ta5V25W5) are selected with a k-medoids-based design scheme for detailed DFT analysis and experimental characterization. The DFT analysis predicted a single-phase BCC at high temperatures with a high yield strength for all three MPEAs, in agreement with CALPHAD (CALculation of PHAse Diagrams) and experiments, respectively. These three alloys are benchmarked against a public database of 1546 MPEAs. Concerning the aforementioned constraints, the Mo30Nb35Ta5V25W5 alloy outperforms these 1546 MPEAs. The present work demonstrates the ability of the proposed design methodology to identify candidate alloys for a given application under multiple property constraints in a combinatorically vast design space. © 2023 Acta Materialia Inc.",
https://www.scopus.com/inward/record.uri?eid=2-s2.0-85146055146&doi=10.1016%2fj.surfcoat.2022.129214&partnerID=40&md5=d1b0ca3a6e0cfb1bd1be13f323ffe5e3,"ZrNbTiMo refractory high entropy alloy (RHEA) films were deposited via direct current magnetron sputtering under different substrate biases (0 to −200 V). The phase structure, microstructure, surface roughness, mechanical, and tribological properties of the ZrNbTiMo RHEA films were investigated. Results show that the ZrNbTiMo RHEA films exhibit a single body-centered-cubic structure. As the substrate bias increases, the preferred orientation of the ZrNbTiMo RHEA films changes from (110) to (200). The surface roughness of the films decreases from 3.9 nm to 2.0 nm then increases to 4.1 nm. The growth mechanism can be understood as the result of the interaction of ion incident direction, ion bombardment effect, and atom diffusion ability which are controlled by the substrate biases. The hardness of the films increases from 6.8 GPa (0 V) to 21.3 GPa (−200 V). The maximum fracture toughness (0.968 MPa × m1/2) is obtained under −200 V. The wear resistance does not exhibit a monotonically increasing trend with the increase of substrate bias. The films deposited under −50 and − 100 V have lower values of H/E and H3/E2, but these films still possess better wear resistance. The wear mechanism of the ZrNbTiMo RHEA films is investigated in detail from the microstructure perspective. © 2023 Elsevier B.V.",
https://www.scopus.com/inward/record.uri?eid=2-s2.0-85140272522&doi=10.1016%2fj.jallcom.2022.167464&partnerID=40&md5=493f7658c96f3c54fbbd979611a7ac86,"Effects of La and Y on the phase composition, microstructure and mechanical properties of NbMoTiVSi0.3 RHEAs were systematically studied. The results show that all the alloys consist of BCC and M5Si3 phases, and most of La and Y distribute at the grain boundary. With the addition of La and Y, the morphology of M5Si3 phase changes from large net-like structure to spherical and blocky structure, meanwhile the H, E and H3/E2 of BCC and M5Si3 phases are improved. The yield strength of RHEAs increases from 1641.10 MPa to 1920.93 MPa for 0.5 at.% La and 1991.59 MPa for 0.5 at.% Y, respectively. Meanwhile, the compression plasticity of RHEAs increases from 12.68 % to 16.82 % for 0.5 at.% La and 16.58 % for 0.5 at.% Y, respectively. The specific strength of the three RHEAs are 236.81, 277.59, 287.80 MPa·cm3/g, respectively. The addition of La and Y is beneficial to the mechanical properties of NbMoTiVSi0.3 RHEA, especially for the Y addition. © 2022 Elsevier B.V.",
https://www.scopus.com/inward/record.uri?eid=2-s2.0-85169592445&doi=10.1088%2f1402-4896%2facf07e&partnerID=40&md5=c2d9e1375de7c223da100206518f77d9,"The ab initio exact muffin-tin orbitals (EMTO) method in combination with the coherent potential approximation (CPA) were used to study the influence of alloying elements M = Al, Sc, Ni and Cu on the phase stability, lattice constants, elastic constants, polycrystalline elastic moduli and electronic structure of equiatomic and non-equiatomic TiVNbMoM refractory high entropy alloys. The agreement between our results and the available experimental and theoretical data is quite good. It was found that the equiatomic systems are stable in the body-centered cubic (bcc) structure. Alloying elements decrease the stability of the bcc against the face-centered cubic (fcc) and the hexagonal close-packed (hcp) structures. Scandium enlarges the lattice constants of equiatomic and non-equiatomic systems significantly. According to the calculated bulk modulus to shear modulus, Poisson's ratio and Vickers hardness, all studied equiatomic and non-equiaomic systems are found to be ductile. However, alloying elements Al, Ni and Cu reduce the ductility and improve the hardness of equiatomic and non-equiatomic TiVNbMoM systems, while the ductility (hardness) of non-equiatomic systems enhances (reduces) by substitution with Sc element. The present theoretical results provide insight for the design and improvement of high entropy alloys and complete information on the alloying effects. © 2023 IOP Publishing Ltd.",
https://www.scopus.com/inward/record.uri?eid=2-s2.0-85161260494&doi=10.1016%2fj.matdes.2023.112055&partnerID=40&md5=d0347df01ceaf5e097fd3de22240c562,"Current societal challenges, such as climate change and resource depletion, highlight an unprecedented need for disruptive innovation in materials science. Significant breakthroughs are expected in multinary materials whose efficient exploration necessitates dedicated strategies. The exploration of a refractory high entropy alloy Nb-Ti-Zr-Cr-Mo is proposed here as test case for a new strategy. Based on the proven methodology of mixture design and on combinatorial thin film metallurgy, the composition space is explored by a limited number of chosen gradients to build an alloy library comprising hardness and ductility, two antagonistic properties. The workflow is showcased here by studying the properties of the as-grown graded film, which presents wide amorphous domains and contrasted mechanical properties. This experimental dataset then trains machine learning models to provide continuous predictions of the alloy properties over the entire composition space. We show that optimal alloy properties are expected close to the binary edges of the quinary. © 2023 The Author(s)",
https://www.scopus.com/inward/record.uri?eid=2-s2.0-85160013340&doi=10.1016%2fj.matdes.2023.111999&partnerID=40&md5=f3a6dfb4b961a93e13f3ef9776886e8b,"Despite widespread attentions on the HfNbTaTiZr refractory high-entropy alloy (RHEA) owing to various exceptional properties, insights into nanostructure-property relations are severely hindered by the lack of reliable interatomic potentials in atomistic simulations. In this paper, we propose a supervised machine learning framework powered by the distributed breeder genetic algorithm (DBGA) to train a charge transfer ionic potential (CTIP) for the multi-component Hf/Nb/Ta/Ti/Zr/O system. By combining the DBGA with extensive ab initio training data and a carefully designed objective function, a robust and extrapolative potential with massive internal parameters is effectively optimized. A cross-validation of the CTIP is rigorously performed to verify its accuracy in predicting energetic, structural and mechanical properties of metals, intermetallic compounds, alloys and oxides. Using the developed potential, we further study the atomic structure and its evolution in RHEA to reveal the deformation and oxidation mechanisms in response to mechanical loadings and oxygen atmospheres. The simulation results not only provide valuable atomistic information hardly accessible through experiments and thermodynamic calculations, but also display promising prospects for large-scale reactive simulations of the Hf/Nb/Ta/Ti/Zr/O complex-component system. © 2023 The Author(s)",
https://www.scopus.com/inward/record.uri?eid=2-s2.0-85165355316&doi=10.1016%2fj.matchar.2023.113180&partnerID=40&md5=a5c75d06b070eb8a6932dee337fc5ab0,"Eutectic high entropy alloys (EHEAs) have garnered much research attention due to their excellent mechanical properties, superior castability, good oxidation resistance, and stable microstructure in a wide range of temperatures. Inspires from mature Ni and Co-based superalloys, a novel Al20Co36Cr4Fe4Ni36 EHEA was designed and prepared to obtain good mechanical properties at both room temperature and high temperatures in this study. The novel EHEA consists of a L12 phase and a B2 phase with a superior ultra-tensile strength of 1005 ± 40 MPa and a ductility of 8.8 ± 0.4% at room temperature. The engineering compressive stress–strain curves at 1073 K indicated that the current EHEA performs a high strength of 321 ± 9 MPa without fracture even at a high temperature of ~0.6 TE, which is even superior to some refractory high entropy alloys (RHEAs). The hot deformation behavior and microstructure evolution of the new EHEA was investigated at the temperature range of 1073 K to 1273 K and various strain rates from 10−3 s−1 to 10−1 s−1. The constitutive equation that describes the correlations between the flow stress, strain rate, and temperatures was constructed. Continuous dynamic recrystallization (CDRX) was the primary dynamic recrystallization (DRX) mechanism in both the L12 and B2 phases during hot deformation. However, the proportion of dynamic recrystallization grains in the L12 phase is higher than that in the B2 phase according to the high angle grain boundaries (HAGBs) under the same deformation condition, suggesting that the CDRX kinetics was faster and stronger in the L12 phase. The present study provided a new thought for designing EHEAs and an insight into the hot deformation behavior of EHEAs with lamellar morphologies. © 2023 Elsevier Inc.",
https://www.scopus.com/inward/record.uri?eid=2-s2.0-85147844992&doi=10.1016%2fj.msea.2023.144729&partnerID=40&md5=86cc6d18fb91729847cdecde20cd620a,"Refractory high-entropy alloy (RHEA) VNbMoTaW exhibits remarkably high strength in a much wide temperature range, whereas the brittle fracture behavior limits the applications. Here we show a significant size effect on the strength, plasticity and fracture behaviour of the VNbMoTaW RHEA. As sample size goes from millimeter to sub-micrometer scale, the brittle cracking behavior of the RHEA is greatly suppressed, along with a simultaneous enhancement of strength and plasticity. The improved mechanical properties can be attributed to the disappearance of crack initiation sites, the size-dependent dislocation plasticity at small length scale and the size-dependent competition in thermodynamics driving-force for cleavage cracking and plastic yielding. The results imply a promising potential of the RHEA for making microscale devices with high temperature environment. © 2023 Elsevier B.V.",
https://www.scopus.com/inward/record.uri?eid=2-s2.0-85142706680&doi=10.1016%2fj.actamat.2022.118539&partnerID=40&md5=8064311fa0ab8dd0a0d81eba7e813e51,"Refractory multi-element alloys (RMEA) with body-centered cubic (bcc) structure have been the subject of much research over the last decade due to their high potential as candidate materials for high-temperature applications. Most of these alloys display a remarkable strength at temperatures above 1000 ∘C, which cannot be explained by the standard model of bcc plasticity dominated by thermally-activated screw dislocation motion. Recent research on Nb-Mo-Ta-W alloys points to a heightened role of edge dislocations during mechanical deformation, which is generally attributed to atomic-level chemical fluctuations in the material and their interactions with dislocation cores during slip. However, while this effect accounts for levels of strength that are larger than what might be found in a pure metal, it is not sufficient to explain the high yield stress found at elevated temperatures, particularly in the so-called strength ‘plateau’ region. In this work, we propose a strengthening mechanism based on the existence of thermal super-jogs in edge dislocations that act as strong obstacles to dislocation motion. The basis for the formation of these super-jogs is found in the unique properties of RMEA, which display vacancy formation energy distributions with tails that extend to almost zero energy. This facilitates vacancy formation at dislocation cores, which subsequently relax into atomic-sized super-jogs. While these super-jogs result in alloy strengthening in a wide temperature range, they can also displace diffusively along the glide direction, relieving with their motion some of this extra stress and eventually leading to strength softening above 2000 K. We implement these mechanisms into a specially-designed hybrid kinetic Monte Carlo/Discrete Dislocation Dynamics approach (kMC/DD) parameterized with vacancy formation and migration energy distributions obtained with machine-learning potentials designed specifically for the Nb-Mo-Ta-W system. The kMC module sets the timescale dictated by thermally-activated events, while the DD module relaxes the dislocation line configuration in between events in accordance with elastic forces and the applied stress. We find that the balance between super-jog pinning and super-jog diffusion confers an extra strength to edge dislocations at intermediate-to-high temperatures which is consistent with the experimental observation of a strength plateau in equiatomic Nb-Mo-Ta-W. We derive an analytical model based on the computational results that captures this improved understanding of plastic processes in these alloys and could help to partially explain the strength measurements at high temperatures. © 2022 The Author(s)",
https://www.scopus.com/inward/record.uri?eid=2-s2.0-85148698176&doi=10.1016%2fj.jmst.2022.11.042&partnerID=40&md5=82e265014b16f445cf48a3c4a2595cd0,"Adding Al is an important strategy to obtain ultrahigh specific strength in BCC refractory high-entropy alloys (RHEAs). However, the main structure typically transitions from disordered BCC to ordered B2 with increasing Al concentration, leading to poor ductility. In the present study, a phase inversion in a high-Al-content B2-RHEA (Zr40Ti28Nb12Al20) was systematically studied through thermo-mechanical treatment. The grains of the single B2 phase transformed inversely to the BCC + B2 microstructure with a dispersion of spherical B2 precipitates in the BCC grains. The evolution of the microstructure began with the decomposition of the B2 phase into Al-rich and Al-poor regions. The subsequent coarsening of the Al-rich B2 precipitates continuously consumes Al and Zr atoms from the solution. The depletion of Al and Zr in the matrix drives it to gradually form the disordered BCC structure and eventually transform to a single BCC phase matrix. This phase inversion enhanced tensile ductility of the RHEA while still maintaining its high specific strength. The current study provides a novel idea for inhibiting Al-induced brittleness of RHEAs at high Al content. © 2023",
https://www.scopus.com/inward/record.uri?eid=2-s2.0-85149903911&doi=10.3390%2fma16051759&partnerID=40&md5=4fd9cef9bdc58b45d87efe3601092528,"A TiTaNbZrHf refractory high-entropy alloy (RHEA) was synthesized through a cold isostatic pressing and a pressure-less sintering process in a hydrogen atmosphere using a powder mixture of metal hydride prepared either by mechanical alloying (MA) or by rotating mixing. This study investigates how differences in powder particle sizes impact the RHEA’s microstructure and mechanical properties. HCP (a = b = 3.198 Å, c = 5.061 Å) and BCC2 (a = b = c = 3.40 Å) phases were observed in the microstructure of coarse powder TiTaNbZrHf RHEAs at 1400 °C. In contrast, fine powder RHEAs were found to possess two-phase structures of HCP and BCC1 (a = b = c = 3.36 Å) with a higher hardness of 431 HV, compression strength of 1620 MPa, and a plasticity of >20%. © 2023 by the authors.",
https://www.scopus.com/inward/record.uri?eid=2-s2.0-85179642104&doi=10.1126%2fsciadv.adj1511&partnerID=40&md5=33d58d330c23f7a35ffb972cdef652dd,"Refractory high-entropy alloys (RHEAs) are emerging materials with potential for use under extreme conditions. As a newly developed material system, a comprehensive understanding of their long-term stability under potential service temperatures remains to be established. This study examined a titanium-vanadium-niobium-tantalum alloy, a promising RHEA known for its superior high-temperature strength and room-temperature ductility. Using a combination of advanced analytical microscopies, Calculation of Phase Diagrams (CALPHAD) software, and nanoindentation, we investigated the evolution of its microstructure and mechanical properties upon aging at 700°C. Trace interstitials such as oxygen and nitrogen, initially contributing to solid solution strengthening, promote phase segregation during thermal aging. As a result of the depletion of solute interstitials within the metal matrix, a progressive softening is observed in the alloy as a function of aging time. This study, therefore, underscores the need for a better control of impurities in future development and application of RHEAs. © 2023 American Association for the Advancement of Science. All rights reserved.",
https://www.scopus.com/inward/record.uri?eid=2-s2.0-85139833393&doi=10.1016%2fj.jallcom.2022.167542&partnerID=40&md5=f3d43364fabd9c212d506bad795dec40,"To obtain spherical MoNbTaWZr powders, porous agglomerated MoNbTaWZr particles prepared by spray granulation were subsequently processed by plasma spheroidization. The microstructure, morphology, particle size distribution, purity and property of each step during process were systematically investigated. Results show that the obtained spherical MoNbTaWZr powder has dense structure, smooth surface, and good sphericity in shape. It also has narrow particle size distribution, while D10, D50, D90 and Dav were 32.0 µm, 42.3 µm, 56.0 µm and 43.2 µm, respectively. The powder has a high purity, and the concentration of oxygen, hydrogen, carbon, and nitrogen were all at ppm. In addition, excellent flowability (8.89 s/50 g) and apparent density (7.27 g/cm3) are benefit from high spheroidization ratio (98.4 %) and dense structure. The spherical powder also exhibits a high nano-hardness due to solid solution strengthening and refinement in dendritic structures. © 2022",
https://www.scopus.com/inward/record.uri?eid=2-s2.0-85150791554&doi=10.1016%2fj.jmrt.2023.03.103&partnerID=40&md5=b715968c2291fb82c2cb32ff35a60dd0,"Novel lightweight Al0.5NbTi3VxZr2 (x = 0.5, 1.0, 1.5) refractory high entropy alloys were synthesized by vacuum arc melting. The microstructure evolution and mechanical properties of Al0.5NbTi3VxZr2 alloys were analyzed. All Al0.5NbTi3VxZr2 alloys have a single BCC structure, and the addition of V does not change the microstructure of the alloys. At elevated temperatures, V1.0 alloy shows good phase stability, and the compressive yield strength of V1.0 alloy is 898 MPa at room temperature, 706 MPa at 873 K, and 110 MPa at 1073 K, respectively. Al0.5NbTi3VxZr2 alloys reveal excellent compression deformability, all samples can be compressed to more than 50% strain at room and elevated temperatures without fracture. At room temperature, V1.0 alloy still possesses the best tensile properties, with the yield strength of 694 MPa. The enhancement strength is due to the addition of V element with small atomic radius, which is caused by a variety of strengthening mechanisms, including solid solution strengthening and grain refinement strengthening. Most of the reported Al–Nb–Ti–V–Zr system refractory high entropy alloys have poor deformability at room temperature, and most of the work is focused on their compression properties. The Al0.5NbTi3VxZr2 refractory high entropy alloys prepared in the present work not only have excellent compression deformability, but also excellent tensile properties. Our present study not only promotes the development of toughening Al–Nb–Ti–V–Zr system refractory high entropy alloys to challenge engineering applications, but also provides guidance for the design of lightweight high temperature materials with a variety of strengthening mechanisms. © 2023 The Author(s)",
https://www.scopus.com/inward/record.uri?eid=2-s2.0-85146430281&doi=10.1016%2fj.ijrmhm.2023.106107&partnerID=40&md5=6b88f2e3b8e013580bceec075bbabf7d,"The production of refractory metal pre-alloy powder is difficult and the related production cost is high. In this paper, NbTa0.5TiMox series refractory high entropy alloy was prepared by laser powder bed fusion (L-PBF) with elemental mixed powders. The effects of Mo content on the morphology, microstructure, hardness, density, and compression properties of the NbTa0.5TiMox alloy were studied. All NbTa0.5TiMox alloys fabricated by L-PBF present a single-phase BCC. Typical dendrites are formed within the grains and the elements are enriched in the dendrite trunk and inter-dendrite region from inside to outside depends on the melting point of the different materials. It was observed that the Mo content improves significantly the hardness and compressive strength of the alloy by solution strengthening. NbTa0.5TiMo1.0 alloy has the highest yield strength (1609 MPa), but with reduced ductility, while NbTa0.5TiMox (x ≤ 0.5) alloy has excellent ductility (e > 80%) at room temperature. The increase in Mo content leads to the increase of cracks, pores and non-penetration defects, resulting in the loss of sustained strength & ductility and decrease in density. The results provide a basis for the design and preparation of ductile refractory high entropy alloys by L-PBF of elemental mixed powders. © 2023",
https://www.scopus.com/inward/record.uri?eid=2-s2.0-85140324468&doi=10.1016%2fj.intermet.2022.107751&partnerID=40&md5=1e83e8df38c8101ae1671c4b98139c23,"Considerable effort has been applied toward developing refractory high-entropy alloys (RHEAs) with both high strength and good ductility. However, the deformation and fatigue failure mechanisms of these alloys under cyclic loading remain poorly understood. The present work addresses this issue by investigating the low-cycle deformation behavior and microstructural evolution of an HfNbTiZr RHEA with a nominal composition of 25 mol% each of Hf, Nb, and Ti, and Zr forming the balance under symmetric tension-compression conditions at room temperature. Analysis of the cyclic stress responses of the alloy reveals a variety of internal stress trends at different strain amplitudes (Δεa), which implies the operations of a variety of cyclic deformation mechanisms. Further analysis demonstrates that cyclic softening is mainly caused by a rapid decrease in frictional stress during the initial cycles representing roughly 10% of the total number of cycles to failure. In general, the microstructural characteristics of the alloy observed with an increasing number of cycles under various values of Δεa demonstrate that softening occurs due to the formation of slip bands (SBs) caused by high-density dislocations arising in conjunction with increasing plastic strain accumulation. Specifically, dislocation structures forming at a low value of Δεa = 0.8% mainly consist of planar SBs (PSBs), while low-density cross SBs (CSBs) form at Δεa = 1.1%, and the density of the CSBs increases with further increasing Δεa. In addition, a fatigue lifetime prediction model was presented that obtained good prediction accuracy for the HfNbTiZr RHEA investigated herein. Accordingly, the present study can be expected to provide a fundamental basis for understanding the deformation mechanisms of other RHEAs. © 2022 Elsevier Ltd",
